Repository: nikonvr/certus-re

# certus_re — reverse engineering of multilayer coatings, with the degrees of freedom on the table

Open-source implementation, measured spectra and nominal designs accompanying:

> **Transferability of Single-Layer Optical Constants to Complex Multilayer Reverse Engineering in the MWIR**,
> F. Lemarchand and J. Lumeau (2026).

This is the second deposit of a two-part study. The first, *Certus Index Spline*, determined
the complex refractive index of the materials on single layers. This one asks whether that
determination transfers, unchanged, to the multilayer coatings produced on the same machine —
and it is built so that the question can be answered rather than assumed.

---

File: studies/volet2/indices/Si_Li1980.csv
# Silicon. H. H. Li, J. Phys. Chem. Ref. Data 9, 561 (1980), crystalline silicon at 26 C, evaluated here from the formula rather than transcribed: n^2 = 11.6858 + 0.939816/L^2 + 8.10461e-3 * 1.1071^2 / (L^2 - 1.1071^2), L in micrometres. n(1.5 um) = 3.4804, n(2) = 3.4532, n(3) = 3.4339, n(4) = 3.4271. k = 0: silicon is transparent over this range. Tabulated from 1200 nm because the formula has a pole at 1107 nm; below 1200 nm it is not merely inaccurate but meaningless. Propagated, never adjusted.
Wavelength_nm,n,k
1200,3.519204061,0
1205,3.518086141,0
1210,3.517011445,0
1215,3.515975118,0
1220,3.514973141,0
1225,3.514002152,0
1230,3.513059319,0
1235,3.51214223,0
1240,3.511248819,0
1245,3.510377303,0
1250,3.509526129,0
1255,3.508693944,0
1260,3.507879553,0
1265,3.507081901,0
1270,3.506300049,0
1275,3.505533158,0
1280,3.504780475,0
1285,3.504041319,0
1290,3.503315075,0
1295,3.502601183,0
1300,3.501899131,0
1305,3.501208451,0
1310,3.500528712,0
1315,3.499859516,0
1320,3.499200496,0
1325,3.498551309,0
1330,3.497911639,0
1335,3.497281188,0
1340,3.496659679,0
1345,3.496046851,0
1350,3.49544246,0
1355,3.494846274,0
1360,3.494258077,0
1365,3.493677662,0
1370,3.493104833,0
1375,3.492539405,0
1380,3.491981202,0
1385,3.491430055,0
1390,3.490885804,0
1395,3.490348296,0
1400,3.489817384,0
1405,3.489292927,0
1410,3.48877479,0
1415,3.488262844,0
1420,3.487756965,0
1425,3.487257031,0
1430,3.486762928,0
1435,3.486274544,0
1440,3.485791771,0
1445,3.485314505,0
1450,3.484842645,0
1455,3.484376095,0
1460,3.483914759,0
1465,3.483458546,0
1470,3.483007368,0
1475,3.482561138,0
1480,3.482119772,0
1485,3.48168319,0
1490,3.481251312,0
1495,3.480824061,0
1500,3.480401362,0
1505,3.479983143,0
1510,3.479569331,0
1515,3.479159859,0
1520,3.478754658,0
1525,3.478353663,0
1530,3.477956809,0
1535,3.477564033,0
1540,3.477175274,0
1545,3.476790472,0
1550,3.476409568,0
1555,3.476032506,0
1560,3.475659229,0
1565,3.475289682,0
1570,3.474923812,0
1575,3.474561566,0
1580,3.474202893,0
1585,3.473847742,0
1590,3.473496065,0
1595,3.473147813,0
1600,3.472802938,0
1605,3.472461395,0
1610,3.472123137,0
1615,3.471788121,0
1620,3.471456302,0
1625,3.471127637,0
1630,3.470802085,0
1635,3.470479604,0
1640,3.470160154,0
1645,3.469843695,0
1650,3.469530187,0
1655,3.469219593,0
1660,3.468911874,0
1665,3.468606995,0
1670,3.468304917,0
1675,3.468005606,0
1680,3.467709027,0
1685,3.467415145,0
1690,3.467123926,0
1695,3.466835337,0
1700,3.466549346,0
1705,3.466265919,0
1710,3.465985025,0
1715,3.465706634,0
1720,3.465430714,0
1725,3.465157235,0
1730,3.464886168,0
1735,3.464617484,0
1740,3.464351154,0
1745,3.464087149,0
1750,3.463825443,0
1755,3.463566007,0
1760,3.463308814,0
1765,3.463053839,0
1770,3.462801055,0
1775,3.462550436,0
1780,3.462301958,0
1785,3.462055595,0
1790,3.461811322,0
1795,3.461569116,0
1800,3.461328953,0
1805,3.46109081,0
1810,3.460854663,0
1815,3.46062049,0
1820,3.460388267,0
1825,3.460157975,0
1830,3.459929589,0
1835,3.45970309,0
1840,3.459478456,0
1845,3.459255666,0
1850,3.459034699,0
1855,3.458815536,0
1860,3.458598157,0
1865,3.458382542,0
1870,3.458168671,0
1875,3.457956526,0
1880,3.457746087,0
1885,3.457537337,0
1890,3.457330257,0
1895,3.457124828,0
1900,3.456921034,0
1905,3.456718856,0
1910,3.456518278,0
1915,3.456319282,0
1920,3.456121851,0
1925,3.455925969,0
1930,3.45573162,0
1935,3.455538787,0
1940,3.455347454,0
1945,3.455157606,0
1950,3.454969227,0
1955,3.454782302,0
1960,3.454596816,0
1965,3.454412753,0
1970,3.4542301,0
1975,3.454048842,0
1980,3.453868964,0
1985,3.453690452,0
1990,3.453513292,0
1995,3.453337471,0
2000,3.453162975,0
2005,3.452989791,0
2010,3.452817905,0
2015,3.452647304,0
2020,3.452477975,0
2025,3.452309906,0
2030,3.452143085,0
2035,3.451977497,0
2040,3.451813133,0
2045,3.451649978,0
2050,3.451488022,0
2055,3.451327252,0
2060,3.451167658,0
2065,3.451009226,0
2070,3.450851947,0
2075,3.450695808,0
2080,3.450540799,0
2085,3.450386909,0
2090,3.450234127,0
2095,3.450082442,0
2100,3.449931843,0
2105,3.449782321,0
2110,3.449633865,0
2115,3.449486465,0
2120,3.44934011,0
2125,3.449194791,0
2130,3.449050499,0
2135,3.448907222,0
2140,3.448764952,0
2145,3.44862368,0
2150,3.448483395,0
2155,3.448344089,0
2160,3.448205753,0
2165,3.448068377,0
2170,3.447931952,0
2175,3.447796471,0
2180,3.447661923,0
2185,3.447528301,0
2190,3.447395596,0
2195,3.447263799,0
2200,3.447132903,0
2205,3.447002898,0
2210,3.446873777,0
2215,3.446745532,0
2220,3.446618155,0
2225,3.446491639,0
2230,3.446365974,0
2235,3.446241154,0
2240,3.446117171,0
2245,3.445994017,0
2250,3.445871686,0
2255,3.445750169,0
2260,3.44562946,0
2265,3.445509551,0
2270,3.445390435,0
2275,3.445272106,0
2280,3.445154556,0
2285,3.445037779,0
2290,3.444921767,0
2295,3.444806514,0
2300,3.444692013,0
2305,3.444578259,0
2310,3.444465243,0
2315,3.444352961,0
2320,3.444241405,0
2325,3.444130569,0
2330,3.444020448,0
2335,3.443911034,0
2340,3.443802322,0
2345,3.443694306,0
2350,3.44358698,0
2355,3.443480338,0
2360,3.443374374,0
2365,3.443269082,0
2370,3.443164457,0
2375,3.443060494,0
2380,3.442957186,0
2385,3.442854528,0
2390,3.442752514,0
2395,3.44265114,0
2400,3.442550399,0
2405,3.442450287,0
2410,3.442350798,0
2415,3.442251928,0
2420,3.44215367,0
2425,3.44205602,0
2430,3.441958973,0
2435,3.441862524,0
2440,3.441766669,0
2445,3.441671401,0
2450,3.441576717,0
2455,3.441482611,0
2460,3.441389079,0
2465,3.441296116,0
2470,3.441203718,0
2475,3.44111188,0
2480,3.441020598,0
2485,3.440929866,0
2490,3.440839681,0
2495,3.440750038,0
2500,3.440660933,0
2505,3.440572361,0
2510,3.440484319,0
2515,3.440396802,0
2520,3.440309806,0
2525,3.440223326,0
2530,3.440137359,0
2535,3.440051901,0
2540,3.439966947,0
2545,3.439882494,0
2550,3.439798537,0
2555,3.439715074,0
2560,3.439632099,0
2565,3.439549609,0
2570,3.439467601,0
2575,3.43938607,0
2580,3.439305013,0
2585,3.439224427,0
2590,3.439144307,0
2595,3.43906465,0
2600,3.438985452,0
2605,3.43890671,0
2610,3.43882842,0
2615,3.43875058,0
2620,3.438673185,0
2625,3.438596232,0
2630,3.438519717,0
2635,3.438443639,0
2640,3.438367992,0
2645,3.438292774,0
2650,3.438217981,0
2655,3.438143611,0
2660,3.43806966,0
2665,3.437996125,0
2670,3.437923003,0
2675,3.437850291,0
2680,3.437777986,0
2685,3.437706084,0
2690,3.437634583,0
2695,3.43756348,0
2700,3.437492771,0
2705,3.437422455,0
2710,3.437352527,0
2715,3.437282986,0
2720,3.437213828,0
2725,3.43714505,0
2730,3.43707665,0
2735,3.437008625,0
2740,3.436940972,0
2745,3.436873688,0
2750,3.436806772,0
2755,3.436740219,0
2760,3.436674028,0
2765,3.436608195,0
2770,3.436542719,0
2775,3.436477597,0
2780,3.436412826,0
2785,3.436348403,0
2790,3.436284327,0
2795,3.436220594,0
2800,3.436157202,0
2805,3.436094149,0
2810,3.436031433,0
2815,3.43596905,0
2820,3.435906999,0
2825,3.435845277,0
2830,3.435783882,0
2835,3.435722812,0
2840,3.435662064,0
2845,3.435601636,0
2850,3.435541526,0
2855,3.435481731,0
2860,3.43542225,0
2865,3.43536308,0
2870,3.435304219,0
2875,3.435245665,0
2880,3.435187415,0
2885,3.435129468,0
2890,3.435071822,0
2895,3.435014474,0
2900,3.434957423,0
2905,3.434900665,0
2910,3.434844201,0
2915,3.434788026,0
2920,3.43473214,0
2925,3.43467654,0
2930,3.434621225,0
2935,3.434566192,0
2940,3.434511439,0
2945,3.434456966,0
2950,3.434402769,0
2955,3.434348846,0
2960,3.434295197,0
2965,3.434241819,0
2970,3.434188711,0
2975,3.43413587,0
2980,3.434083294,0
2985,3.434030983,0
2990,3.433978934,0
2995,3.433927145,0
3000,3.433875615,0
3005,3.433824342,0
3010,3.433773325,0
3015,3.43372256,0
3020,3.433672048,0
3025,3.433621786,0
3030,3.433571773,0
3035,3.433522007,0
3040,3.433472486,0
3045,3.433423208,0
3050,3.433374173,0
3055,3.433325378,0
3060,3.433276823,0
3065,3.433228504,0
3070,3.433180422,0
3075,3.433132574,0
3080,3.433084959,0
3085,3.433037575,0
3090,3.43299042,0
3095,3.432943495,0
3100,3.432896796,0
3105,3.432850322,0
3110,3.432804072,0
3115,3.432758045,0
3120,3.432712239,0
3125,3.432666653,0
3130,3.432621284,0
3135,3.432576133,0
3140,3.432531197,0
3145,3.432486475,0
3150,3.432441966,0
3155,3.432397669,0
3160,3.432353581,0
3165,3.432309703,0
3170,3.432266031,0
3175,3.432222566,0
3180,3.432179306,0
3185,3.432136249,0
3190,3.432093394,0
3195,3.432050741,0
3200,3.432008287,0
3205,3.431966032,0
3210,3.431923974,0
3215,3.431882112,0
3220,3.431840445,0
3225,3.431798971,0
3230,3.43175769,0
3235,3.4317166,0
3240,3.4316757,0
3245,3.431634989,0
3250,3.431594466,0
3255,3.431554129,0
3260,3.431513978,0
3265,3.43147401,0
3270,3.431434227,0
3275,3.431394625,0
3280,3.431355204,0
3285,3.431315963,0
3290,3.4312769,0
3295,3.431238016,0
3300,3.431199307,0
3305,3.431160775,0
3310,3.431122416,0
3315,3.431084232,0
3320,3.431046219,0
3325,3.431008378,0
3330,3.430970707,0
3335,3.430933206,0
3340,3.430895872,0
3345,3.430858706,0
3350,3.430821706,0
3355,3.430784872,0
3360,3.430748201,0
3365,3.430711694,0
3370,3.43067535,0
3375,3.430639166,0
3380,3.430603143,0
3385,3.43056728,0
3390,3.430531575,0
3395,3.430496028,0
3400,3.430460637,0
3405,3.430425402,0
3410,3.430390322,0
3415,3.430355396,0
3420,3.430320623,0
3425,3.430286002,0
3430,3.430251532,0
3435,3.430217213,0
3440,3.430183043,0
3445,3.430149022,0
3450,3.430115149,0
3455,3.430081422,0
3460,3.430047842,0
3465,3.430014406,0
3470,3.429981116,0
3475,3.429947968,0
3480,3.429914964,0
3485,3.429882101,0
3490,3.42984938,0
3495,3.429816798,0
3500,3.429784357,0
3505,3.429752054,0
3510,3.429719888,0
3515,3.42968786,0
3520,3.429655969,0
3525,3.429624213,0
3530,3.429592591,0
3535,3.429561104,0
3540,3.42952975,0
3545,3.429498529,0
3550,3.429467439,0
3555,3.429436481,0
3560,3.429405652,0
3565,3.429374954,0
3570,3.429344384,0
3575,3.429313942,0
3580,3.429283628,0
3585,3.42925344,0
3590,3.429223379,0
3595,3.429193442,0
3600,3.429163631,0
3605,3.429133943,0
3610,3.429104379,0
3615,3.429074937,0
3620,3.429045617,0
3625,3.429016418,0
3630,3.428987339,0
3635,3.428958381,0
3640,3.428929542,0
3645,3.428900821,0
3650,3.428872218,0
3655,3.428843733,0
3660,3.428815364,0
3665,3.428787111,0
3670,3.428758973,0
3675,3.428730951,0
3680,3.428703042,0
3685,3.428675247,0
3690,3.428647564,0
3695,3.428619994,0
3700,3.428592536,0
3705,3.428565189,0
3710,3.428537952,0
3715,3.428510825,0
3720,3.428483807,0
3725,3.428456898,0
3730,3.428430097,0
3735,3.428403404,0
3740,3.428376817,0
3745,3.428350337,0
3750,3.428323963,0
3755,3.428297694,0
3760,3.42827153,0
3765,3.428245469,0
3770,3.428219513,0
3775,3.428193659,0
3780,3.428167908,0
3785,3.428142259,0
3790,3.428116711,0
3795,3.428091265,0
3800,3.428065918,0
3805,3.428040671,0
3810,3.428015524,0
3815,3.427990475,0
3820,3.427965525,0
3825,3.427940673,0
3830,3.427915917,0
3835,3.427891259,0
3840,3.427866696,0
3845,3.42784223,0
3850,3.427817858,0
3855,3.427793582,0
3860,3.427769399,0
3865,3.427745311,0
3870,3.427721315,0
3875,3.427697413,0
3880,3.427673602,0
3885,3.427649884,0
3890,3.427626257,0
3895,3.427602721,0
3900,3.427579275,0
3905,3.427555919,0
3910,3.427532653,0
3915,3.427509476,0
3920,3.427486387,0
3925,3.427463387,0
3930,3.427440474,0
3935,3.427417649,0
3940,3.42739491,0
3945,3.427372258,0
3950,3.427349691,0
3955,3.42732721,0
3960,3.427304815,0
3965,3.427282504,0
3970,3.427260277,0
3975,3.427238134,0
3980,3.427216074,0
3985,3.427194097,0
3990,3.427172203,0
3995,3.427150391,0
4000,3.42712866,0
4005,3.427107011,0
4010,3.427085443,0
4015,3.427063955,0
4020,3.427042548,0
4025,3.42702122,0
4030,3.426999971,0
4035,3.426978802,0
4040,3.426957711,0
4045,3.426936698,0
4050,3.426915762,0
4055,3.426894904,0
4060,3.426874124,0
4065,3.426853419,0
4070,3.426832791,0
4075,3.426812239,0
4080,3.426791762,0
4085,3.426771361,0
4090,3.426751034,0
4095,3.426730782,0
4100,3.426710603,0
4105,3.426690498,0
4110,3.426670467,0
4115,3.426650509,0
4120,3.426630623,0
4125,3.426610809,0
4130,3.426591067,0
4135,3.426571397,0
4140,3.426551798,0
4145,3.42653227,0
4150,3.426512812,0
4155,3.426493425,0
4160,3.426474107,0
4165,3.426454859,0
4170,3.42643568,0
4175,3.42641657,0
4180,3.426397529,0
4185,3.426378555,0
4190,3.42635965,0
4195,3.426340812,0
4200,3.426322041,0
4205,3.426303337,0
4210,3.4262847,0
4215,3.426266129,0
4220,3.426247624,0
4225,3.426229184,0
4230,3.42621081,0
4235,3.426192501,0
4240,3.426174257,0
4245,3.426156077,0
4250,3.426137961,0
4255,3.426119909,0
4260,3.42610192,0
4265,3.426083995,0
4270,3.426066132,0
4275,3.426048333,0
4280,3.426030595,0
4285,3.42601292,0
4290,3.425995306,0
4295,3.425977754,0
4300,3.425960263,0
4305,3.425942832,0
4310,3.425925463,0
4315,3.425908154,0
4320,3.425890904,0
4325,3.425873715,0
4330,3.425856585,0
4335,3.425839514,0
4340,3.425822503,0
4345,3.425805549,0
4350,3.425788655,0
4355,3.425771818,0
4360,3.42575504,0
4365,3.425738318,0
4370,3.425721655,0
4375,3.425705048,0
4380,3.425688498,0
4385,3.425672005,0
4390,3.425655568,0
4395,3.425639187,0
4400,3.425622862,0
4405,3.425606592,0
4410,3.425590378,0
4415,3.425574219,0
4420,3.425558114,0
4425,3.425542064,0
4430,3.425526069,0
4435,3.425510127,0
4440,3.42549424,0
4445,3.425478405,0
4450,3.425462624,0
4455,3.425446897,0
4460,3.425431222,0
4465,3.425415599,0
4470,3.42540003,0
4475,3.425384512,0
4480,3.425369046,0
4485,3.425353632,0
4490,3.425338269,0
4495,3.425322957,0
4500,3.425307697,0
4505,3.425292487,0
4510,3.425277328,0
4515,3.425262219,0
4520,3.42524716,0
4525,3.425232151,0
4530,3.425217192,0
4535,3.425202282,0
4540,3.425187421,0
4545,3.42517261,0
4550,3.425157847,0
4555,3.425143133,0
4560,3.425128467,0
4565,3.425113849,0
4570,3.425099279,0
4575,3.425084757,0
4580,3.425070283,0
4585,3.425055855,0
4590,3.425041475,0
4595,3.425027142,0
4600,3.425012855,0
4605,3.424998615,0
4610,3.424984422,0
4615,3.424970274,0
4620,3.424956172,0
4625,3.424942116,0
4630,3.424928106,0
4635,3.42491414,0
4640,3.42490022,0
4645,3.424886345,0
4650,3.424872514,0
4655,3.424858728,0
4660,3.424844987,0
4665,3.424831289,0
4670,3.424817636,0
4675,3.424804026,0
4680,3.42479046,0
4685,3.424776937,0
4690,3.424763457,0
4695,3.424750021,0
4700,3.424736627,0
4705,3.424723276,0
4710,3.424709968,0
4715,3.424696701,0
4720,3.424683477,0
4725,3.424670295,0
4730,3.424657155,0
4735,3.424644056,0
4740,3.424630998,0
4745,3.424617982,0
4750,3.424605007,0
4755,3.424592073,0
4760,3.42457918,0
4765,3.424566327,0
4770,3.424553514,0
4775,3.424540742,0
4780,3.424528009,0
4785,3.424515317,0
4790,3.424502664,0
4795,3.424490051,0
4800,3.424477478,0
4805,3.424464943,0
4810,3.424452448,0
4815,3.424439991,0
4820,3.424427573,0
4825,3.424415194,0
4830,3.424402853,0
4835,3.424390551,0
4840,3.424378286,0
4845,3.424366059,0
4850,3.424353871,0
4855,3.42434172,0
4860,3.424329606,0
4865,3.42431753,0
4870,3.42430549,0
4875,3.424293488,0
4880,3.424281523,0
4885,3.424269594,0
4890,3.424257702,0
4895,3.424245847,0
4900,3.424234027,0
4905,3.424222244,0
4910,3.424210497,0
4915,3.424198785,0
4920,3.42418711,0
4925,3.424175469,0
4930,3.424163864,0
4935,3.424152295,0
4940,3.42414076,0
4945,3.424129261,0
4950,3.424117796,0
4955,3.424106366,0
4960,3.42409497,0
4965,3.424083609,0
4970,3.424072283,0
4975,3.42406099,0
4980,3.424049731,0
4985,3.424038506,0
4990,3.424027315,0
4995,3.424016157,0
5000,3.424005033,0
5005,3.423993942,0
5010,3.423982885,0
5015,3.42397186,0
5020,3.423960869,0
5025,3.42394991,0
5030,3.423938983,0
5035,3.42392809,0
5040,3.423917228,0
5045,3.423906399,0
5050,3.423895602,0
5055,3.423884837,0
5060,3.423874104,0
5065,3.423863403,0
5070,3.423852734,0
5075,3.423842095,0
5080,3.423831489,0
5085,3.423820913,0
5090,3.423810369,0
5095,3.423799856,0
5100,3.423789373,0
5105,3.423778922,0
5110,3.423768501,0
5115,3.42375811,0
5120,3.42374775,0
5125,3.423737421,0
5130,3.423727121,0
5135,3.423716852,0
5140,3.423706612,0
5145,3.423696402,0
5150,3.423686222,0
5155,3.423676072,0
5160,3.423665951,0
5165,3.42365586,0
5170,3.423645797,0
5175,3.423635764,0
5180,3.42362576,0
5185,3.423615785,0
5190,3.423605839,0
5195,3.423595921,0
5200,3.423586032,0
5205,3.423576171,0
5210,3.423566339,0
5215,3.423556535,0
5220,3.423546759,0
5225,3.423537011,0
5230,3.423527292,0
5235,3.4235176,0
5240,3.423507935,0
5245,3.423498299,0
5250,3.42348869,0
5255,3.423479108,0
5260,3.423469553,0
5265,3.423460026,0
5270,3.423450526,0
5275,3.423441053,0
5280,3.423431607,0
5285,3.423422187,0
5290,3.423412794,0
5295,3.423403428,0
5300,3.423394088,0
5305,3.423384775,0
5310,3.423375488,0
5315,3.423366227,0
5320,3.423356992,0
5325,3.423347784,0
5330,3.423338601,0
5335,3.423329444,0
5340,3.423320312,0
5345,3.423311207,0
5350,3.423302126,0
5355,3.423293072,0
5360,3.423284042,0
5365,3.423275038,0
5370,3.423266059,0
5375,3.423257105,0
5380,3.423248176,0
5385,3.423239271,0
5390,3.423230392,0
5395,3.423221537,0
5400,3.423212707,0
5405,3.423203901,0
5410,3.423195119,0
5415,3.423186362,0
5420,3.423177629,0
5425,3.423168921,0
5430,3.423160236,0
5435,3.423151575,0
5440,3.423142938,0
5445,3.423134325,0
5450,3.423125736,0
5455,3.42311717,0
5460,3.423108628,0
5465,3.423100109,0
5470,3.423091613,0
5475,3.423083141,0
5480,3.423074692,0
5485,3.423066266,0
5490,3.423057863,0
5495,3.423049483,0
5500,3.423041126,0
5505,3.423032791,0
5510,3.423024479,0
5515,3.42301619,0
5520,3.423007923,0
5525,3.422999679,0
5530,3.422991457,0
5535,3.422983257,0
5540,3.42297508,0
5545,3.422966925,0
5550,3.422958791,0
5555,3.42295068,0
5560,3.42294259,0
5565,3.422934523,0
5570,3.422926477,0
5575,3.422918452,0
5580,3.422910449,0
5585,3.422902468,0
5590,3.422894508,0
5595,3.422886569,0
5600,3.422878652,0
5605,3.422870756,0
5610,3.422862881,0
5615,3.422855026,0
5620,3.422847193,0
5625,3.422839381,0
5630,3.42283159,0
5635,3.422823819,0
5640,3.422816069,0
5645,3.422808339,0
5650,3.42280063,0
5655,3.422792942,0
5660,3.422785273,0
5665,3.422777625,0
5670,3.422769998,0
5675,3.42276239,0
5680,3.422754803,0
5685,3.422747235,0
5690,3.422739688,0
5695,3.42273216,0
5700,3.422724652,0
5705,3.422717164,0
5710,3.422709696,0
5715,3.422702247,0
5720,3.422694817,0
5725,3.422687407,0
5730,3.422680017,0
5735,3.422672646,0
5740,3.422665294,0
5745,3.422657961,0
5750,3.422650647,0
5755,3.422643352,0
5760,3.422636077,0
5765,3.42262882,0
5770,3.422621582,0
5775,3.422614363,0
5780,3.422607163,0
5785,3.422599981,0
5790,3.422592818,0
5795,3.422585673,0
5800,3.422578547,0
5805,3.422571439,0
5810,3.42256435,0
5815,3.422557279,0
5820,3.422550226,0
5825,3.422543191,0
5830,3.422536175,0
5835,3.422529176,0
5840,3.422522195,0
5845,3.422515233,0
5850,3.422508288,0
5855,3.422501361,0
5860,3.422494451,0
5865,3.422487559,0
5870,3.422480685,0
5875,3.422473829,0
5880,3.422466989,0
5885,3.422460168,0
5890,3.422453363,0
5895,3.422446576,0
5900,3.422439806,0
5905,3.422433054,0
5910,3.422426318,0
5915,3.4224196,0
5920,3.422412898,0
5925,3.422406214,0
5930,3.422399546,0
5935,3.422392896,0
5940,3.422386262,0
5945,3.422379645,0
5950,3.422373044,0
5955,3.42236646,0
5960,3.422359893,0
5965,3.422353342,0
5970,3.422346807,0
5975,3.422340289,0
5980,3.422333788,0
5985,3.422327302,0
5990,3.422320833,0
5995,3.42231438,0
6000,3.422307943,0

File: studies/volet2/indices/Nb2O5_Franta2024.csv (part 2 of 3)
# Nb2O5, literature reference, NOT from this campaign. Optical constants of the universal dispersion model of D. Franta, B. Hroncova, J. Dvorak, J. Vohanka, P. Franta, I. Ohlidal, V. Pekar and D. Skoda, Opt. Mater. 157, 116133 (2024), for magnetron-sputtered Nb2O5 films made on another plant. Tabulated from the refractiveindex.info entry 'main/Nb2O5/Franta', 250-4848 nm. Used only as a deliberately foreign starting point for the in situ multi-start test of Section 6; never as a result. sigma_n is a flat placeholder of 0.01 and carries no published meaning: nothing in the deposit reads it for this table.
Wavelength_nm,n,k,sigma_n
1762.0,2.2285349157144445,3.814556890170642e-05,0.01
1764.0,2.228470631645479,3.828076236294324e-05,0.01
1766.0,2.2284065270361424,3.841619297051081e-05,0.01
1768.0,2.22834240553914,3.855185770783931e-05,0.01
1770.0,2.2282782290673957,3.868828461226191e-05,0.01
1772.0,2.2282141007662837,3.8824777887310995e-05,0.01
1774.0,2.2281501651477016,3.896153664486601e-05,0.01
1776.0,2.2280862179901466,3.9098451423753546e-05,0.01
1778.0,2.228022207926577,3.9236216770550615e-05,0.01
1780.0,2.2279582067070245,3.937405645274342e-05,0.01
1782.0,2.22789427704361,3.951249757586537e-05,0.01
1784.0,2.2278303613912622,3.965095924971748e-05,0.01
1786.0,2.2277666652456314,3.978974288500874e-05,0.01
1788.0,2.2277029691,3.99285265203e-05,0.01
1790.0,2.2276391946728156,4.006833245282428e-05,0.01
1792.0,2.227575420245631,4.0208138385348555e-05,0.01
1794.0,2.227511716185133,4.0348592065289354e-05,0.01
1796.0,2.227448016616126,4.048908709080993e-05,0.01
1798.0,2.2273843809634783,4.063018900900604e-05,0.01
1800.0,2.2273207544417395,4.07713776261558e-05,0.01
1802.0,2.227257185260289,4.09131282306482e-05,0.01
1804.0,2.2271936299687227,4.105501496872048e-05,0.01
1806.0,2.227130125365288,4.119741466375769e-05,0.01
1808.0,2.227066639509519,4.1340004082603844e-05,0.01
1810.0,2.2270031976228295,4.1483053227746764e-05,0.01
1812.0,2.2269397794117984,4.162634991781871e-05,0.01
1814.0,2.226876398418062,4.1770048827619385e-05,0.01
1816.0,2.226813046078349,4.191405741101651e-05,0.01
1818.0,2.2267497241866345,4.205840635401599e-05,0.01
1820.0,2.2266864359479714,4.2203131483944394e-05,0.01
1822.0,2.226623114060716,4.234826259020119e-05,0.01
1824.0,2.2265597372731265,4.2494056078888546e-05,0.01
1826.0,2.226496420761734,4.2639957531494296e-05,0.01
1828.0,2.2264332554695723,4.2786129840947984e-05,0.01
1830.0,2.2263701007740755,4.2932433675945505e-05,0.01
1832.0,2.226306994352275,4.307933668286492e-05,0.01
1834.0,2.226243891930307,4.322629117327729e-05,0.01
1836.0,2.2261808426489833,4.337392965866737e-05,0.01
1838.0,2.2261177933676595,4.352156814405745e-05,0.01
1840.0,2.2260547970151414,4.3669913609043166e-05,0.01
1842.0,2.225991803156651,4.381829238720354e-05,0.01
1844.0,2.2259287302055424,4.3967587033223356e-05,0.01
1846.0,2.225865641625354,4.411706265911958e-05,0.01
1848.0,2.2258026963827935,4.426682307849226e-05,0.01
1850.0,2.2257398082748123,4.4416697016942966e-05,0.01
1852.0,2.2256769496142623,4.456701259230914e-05,0.01
1854.0,2.2256141118437704,4.471764146565808e-05,0.01
1856.0,2.225551229802553,4.486877182912413e-05,0.01
1858.0,2.22548829365267,4.502051512495551e-05,0.01
1860.0,2.2254254186247553,4.5172387672797205e-05,0.01
1862.0,2.225362676512867,4.532454129247086e-05,0.01
1864.0,2.2252999172638694,4.547688639087972e-05,0.01
1866.0,2.2252370743454546,4.5630166356054544e-05,0.01
1868.0,2.2251742361729696,4.5783456782887704e-05,0.01
1870.0,2.2251115830917634,4.5937155214395824e-05,0.01
1872.0,2.2250489300105567,4.6090853645903945e-05,0.01
1874.0,2.2249863135118058,4.6245230692533336e-05,0.01
1876.0,2.224923702479398,4.639970914142223e-05,0.01
1878.0,2.224861017311157,4.655500021742546e-05,0.01
1880.0,2.224798301862083,4.671062321154583e-05,0.01
1882.0,2.224735687408848,4.6866483194395386e-05,0.01
1884.0,2.2246731555885715,4.7022537077114286e-05,0.01
1886.0,2.224610583180092,4.717903057887373e-05,0.01
1888.0,2.224547944548756,4.733624135380461e-05,0.01
1890.0,2.2244853436284404,4.749354438432202e-05,0.01
1892.0,2.2244228845733947,4.765119447156972e-05,0.01
1894.0,2.224360426537597,4.780886873827734e-05,0.01
1896.0,2.224298001457506,4.79673248075222e-05,0.01
1898.0,2.2242355763774144,4.812578087676705e-05,0.01
1900.0,2.224173058026339,4.828523044627323e-05,0.01
1902.0,2.2241105225663844,4.8444862255472323e-05,0.01
1904.0,2.2240481016711846,4.860479249445331e-05,0.01
1906.0,2.2239857397941916,4.876487646998862e-05,0.01
1908.0,2.223923325489772,4.892551311086174e-05,0.01
1910.0,2.2238608508656266,4.908678561400524e-05,0.01
1912.0,2.2237984220491835,4.924818255603061e-05,0.01
1914.0,2.2237361170831975,4.940991594392177e-05,0.01
1916.0,2.223673813815,4.9571703468032365e-05,0.01
1918.0,2.223611534968846,4.973426972083779e-05,0.01
1920.0,2.223549256122692,4.989683597364322e-05,0.01
1922.0,2.2234868778528054,5.006043510861834e-05,0.01
1924.0,2.2234244827215837,5.022420941074504e-05,0.01
1926.0,2.223362193289392,5.038828956590948e-05,0.01
1928.0,2.2232999620326352,5.055253805879236e-05,0.01
1930.0,2.223237739909326,5.071714756885844e-05,0.01
1932.0,2.223175530143034,5.088224551393709e-05,0.01
1934.0,2.223113324369462,5.104751447097759e-05,0.01
1936.0,2.2230511345667714,5.121346747586548e-05,0.01
1938.0,2.2229889447640807,5.137942048075336e-05,0.01
1940.0,2.222926637634888,5.154657117191435e-05,0.01
1942.0,2.2228643268770405,5.171375890491884e-05,0.01
1944.0,2.2228021318028572,5.188131099270447e-05,0.01
1946.0,2.2227399773742857,5.2048991097034825e-05,0.01
1948.0,2.222677830658886,5.221710726151626e-05,0.01
1950.0,2.2226156916566593,5.238565948614878e-05,0.01
1952.0,2.2225535562057335,5.2554435572229996e-05,0.01
1954.0,2.222491431130178,5.2723865684896675e-05,0.01
1956.0,2.222429306116785,5.289330021604569e-05,0.01
1958.0,2.222367193473769,5.3063614025180944e-05,0.01
1960.0,2.2223050808307536,5.323392783431619e-05,0.01
1962.0,2.222242976398982,5.3404908803314605e-05,0.01
1964.0,2.222180874704292,5.3576112158934074e-05,0.01
1966.0,2.2221187776496687,5.374775427931457e-05,0.01
1968.0,2.222056685424503,5.391985307322186e-05,0.01
1970.0,2.2219945949994493,5.40921546758282e-05,0.01
1972.0,2.2219325107747796,5.4265154841731284e-05,0.01
1974.0,2.22187042655011,5.443815500763437e-05,0.01
1976.0,2.221808348563846,5.461202169027737e-05,0.01
1978.0,2.2217462708715385,5.47859292035521e-05,0.01
1980.0,2.221684196629474,5.496045780620001e-05,0.01
1982.0,2.2216221240110525,5.5135278686200005e-05,0.01
1984.0,2.221560052839125,5.5310467337438514e-05,0.01
1986.0,2.2214979838369366,5.548620764553479e-05,0.01
1988.0,2.2214359150850873,5.566205439001092e-05,0.01
1990.0,2.22137384825976,5.583872023184497e-05,0.01
1992.0,2.2213117814344323,5.6015386073679026e-05,0.01
1994.0,2.2212498265251086,5.6192502036223906e-05,0.01
1996.0,2.2211878953555435,5.636971347891956e-05,0.01
1998.0,2.22112589298,5.654761999926848e-05,0.01
2000.0,2.22106382618,5.6726155399398914e-05,0.01
2002.0,2.22100175890013,5.690490322507484e-05,0.01
2004.0,2.2209396899673752,5.708438273874079e-05,0.01
2006.0,2.2208776210346204,5.726386225240673e-05,0.01
2008.0,2.22081567217054,5.744385760906459e-05,0.01
2010.0,2.220753733747214,5.7623897821634774e-05,0.01
2012.0,2.2206917112040605,5.7804752619533255e-05,0.01
2014.0,2.2206296337396974,5.798613925413367e-05,0.01
2016.0,2.2205675931427096,5.8167691463610945e-05,0.01
2018.0,2.220505642807226,5.8349649046062575e-05,0.01
2020.0,2.220443692471742,5.85316066285142e-05,0.01
2022.0,2.2203817343506866,5.8714498600373825e-05,0.01
2024.0,2.220319775947253,5.889742446200472e-05,0.01
2026.0,2.2202577270985624,5.908121987576588e-05,0.01
2028.0,2.2201956262616522,5.926551511083027e-05,0.01
2030.0,2.2201335626723293,5.944998926038698e-05,0.01
2032.0,2.220071583958654,5.9634871100344254e-05,0.01
2034.0,2.2200096052449787,5.981975294030152e-05,0.01
2036.0,2.2199476147182087,6.0005588000798096e-05,0.01
2038.0,2.219885623762985,6.019145763406035e-05,0.01
2040.0,2.21982362436383,6.0377943790872767e-05,0.01
2042.0,2.2197616197893617,6.056480781695787e-05,0.01
2044.0,2.21969961116465,6.0751942124e-05,0.01
2046.0,2.219637591589278,6.093980719066668e-05,0.01
2048.0,2.2195755720139068,6.112767225733336e-05,0.01
2050.0,2.21951353746428,6.13164594028303e-05,0.01
2052.0,2.2194515015236016,6.15053322059235e-05,0.01
2054.0,2.219389528393797,6.169454570964618e-05,0.01
2056.0,2.219327605625865,6.188403238774745e-05,0.01
2058.0,2.2192656551055907,6.2073782114e-05,0.01
2060.0,2.219203582325,6.2264690674e-05,0.01
2062.0,2.2191415095444094,6.245559923400001e-05,0.01
2064.0,2.219079420091116,6.264734571125097e-05,0.01
2066.0,2.2190173268532214,6.283928239057728e-05,0.01
2068.0,2.218955281314717,6.303149647243398e-05,0.01
2070.0,2.2188932964845285,6.322406361205662e-05,0.01
2072.0,2.2188313032187,6.34167103097973e-05,0.01
2074.0,2.2187691650132493,6.361072396065683e-05,0.01
2076.0,2.218707026807799,6.380473761151637e-05,0.01
2078.0,2.218644959133361,6.399918121787872e-05,0.01
2080.0,2.2185829261980796,6.419383659336933e-05,0.01
2082.0,2.218520886097292,6.438878199730314e-05,0.01
2084.0,2.2184588271056254,6.458449202167814e-05,0.01
2086.0,2.2183967681139585,6.478020204605313e-05,0.01
2088.0,2.2183346851516426,6.497684109211975e-05,0.01
2090.0,2.218272598764948,6.51736128555709e-05,0.01
2092.0,2.218210498883195,6.537088699291121e-05,0.01
2094.0,2.21814838378361,6.556872763697759e-05,0.01
2096.0,2.2180862668811803,6.576663284559999e-05,0.01
2098.0,2.2180241217341825,6.59655495656e-05,0.01
2100.0,2.2179619765871843,6.61644662856e-05,0.01
2102.0,2.2178998112121695,6.636408174923884e-05,0.01
2104.0,2.217837634703905,6.65640817927099e-05,0.01
2106.0,2.2177754796442595,6.676423412936294e-05,0.01
2108.0,2.2177133984631894,6.696491103142057e-05,0.01
2110.0,2.2176513172821193,6.71655879334782e-05,0.01
2112.0,2.2175891073175924,6.736746667488829e-05,0.01
2114.0,2.217526864144753,6.756965532455905e-05,0.01
2116.0,2.2174646546703483,6.777209538814508e-05,0.01
2118.0,2.217402503821988,6.79749728430631e-05,0.01
2120.0,2.2173403529736273,6.817785029798114e-05,0.01
2122.0,2.2172781680929243,6.838175582821247e-05,0.01
2124.0,2.2172159804528424,6.858574471590164e-05,0.01
2126.0,2.2171537134527606,6.879047202964234e-05,0.01
2128.0,2.2170913604793454,6.899599930493886e-05,0.01
2130.0,2.2170290105815074,6.920155132761834e-05,0.01
2132.0,2.216966745481711,6.940778567099919e-05,0.01
2134.0,2.2169044803819147,6.961402001438003e-05,0.01
2136.0,2.2168422649952944,6.982066819318823e-05,0.01
2138.0,2.21678008560787,7.002761604592658e-05,0.01
2140.0,2.216717886861258,7.023474357944219e-05,0.01
2142.0,2.216655539133063,7.044325387372212e-05,0.01
2144.0,2.216593191404868,7.065176416800204e-05,0.01
2146.0,2.2165308155736843,7.086102167228948e-05,0.01
2148.0,2.2164684246101216,7.107068152042711e-05,0.01
2150.0,2.216406048291129,7.128047318534594e-05,0.01
2152.0,2.2163437386862905,7.149086534893466e-05,0.01
2154.0,2.2162814290814516,7.170125751252339e-05,0.01
2156.0,2.216219087307042,7.191246427655775e-05,0.01
2158.0,2.216156731745674,7.21240201550688e-05,0.01
2160.0,2.2160943390347283,7.233591995652593e-05,0.01
2162.0,2.2160318106846275,7.254907547664667e-05,0.01
2164.0,2.215969282334527,7.27622309967674e-05,0.01
2166.0,2.2159068102437276,7.297593515466373e-05,0.01
2168.0,2.2158443589611623,7.318984223338118e-05,0.01
2170.0,2.21578189598372,7.340402839903923e-05,0.01
2172.0,2.21571939493572,7.361912308175922e-05,0.01
2174.0,2.21565689388772,7.383421776447922e-05,0.01
2176.0,2.215594446925319,7.404987459747552e-05,0.01
2178.0,2.215532019463167,7.426573411050342e-05,0.01
2180.0,2.215469552201115,7.448196142850341e-05,0.01
2182.0,2.215406947850518,7.469945563029625e-05,0.01
2184.0,2.21534434349992,7.491694983208908e-05,0.01
2186.0,2.2152817897564283,7.513500037290835e-05,0.01
2188.0,2.215219256185,7.535327267124166e-05,0.01
2190.0,2.2151567119034654,7.557178262545107e-05,0.01
2192.0,2.215094123408416,7.579127367186693e-05,0.01
2194.0,2.2150315349133662,7.601076471828278e-05,0.01
2196.0,2.214968825667069,7.62313707339612e-05,0.01
2198.0,2.214906056946277,7.645252591360476e-05,0.01
2200.0,2.214843315782953,7.667373350624449e-05,0.01
2202.0,2.2147807371136614,7.689525015482717e-05,0.01
2204.0,2.21471815844437,7.711676680340984e-05,0.01
2206.0,2.2146554696079135,7.733930034482933e-05,0.01
2208.0,2.2145927088441337,7.756249780801832e-05,0.01
2210.0,2.2145299441865816,7.778577667776111e-05,0.01
2212.0,2.214467123518605,7.801022654947034e-05,0.01
2214.0,2.214404302850629,7.823467642117956e-05,0.01
2216.0,2.2143415143751666,7.845955231877024e-05,0.01
2218.0,2.214278755615871,7.868482147102073e-05,0.01
2220.0,2.2142159968565753,7.89100906232712e-05,0.01
2222.0,2.2141531777899806,7.913658340341463e-05,0.01
2224.0,2.2140903565360746,7.936312056384433e-05,0.01
2226.0,2.2140275094689477,7.959017478974736e-05,0.01
2228.0,2.213964624478694,7.981798865504954e-05,0.01
2230.0,2.2139017394884406,8.00458025203517e-05,0.01
2232.0,2.2138387999357585,8.027469617838603e-05,0.01
2234.0,2.2137758499902334,8.05037955112265e-05,0.01
2236.0,2.2137128821743493,8.073324430424238e-05,0.01
2238.0,2.2136498660423105,8.096363793402875e-05,0.01
2240.0,2.2135868499102718,8.119403156381513e-05,0.01
2242.0,2.2135238717306964,8.14250194451116e-05,0.01
2244.0,2.2134609102065186,8.165626811304199e-05,0.01
2246.0,2.2133979277108513,8.188771041576387e-05,0.01
2248.0,2.2133347755367696,8.212071939998048e-05,0.01
2250.0,2.2132716233626883,8.235372838419712e-05,0.01
2252.0,2.213208498466705,8.258719395639366e-05,0.01
2254.0,2.2131453982509055,8.282107263200059e-05,0.01
2256.0,2.213082298035106,8.305495130760754e-05,0.01
2258.0,2.213019131632308,8.32900655888054e-05,0.01
2260.0,2.2129559602476925,8.352527287257462e-05,0.01
2262.0,2.2128928049564367,8.37607720808e-05,0.01
2264.0,2.2128296823395783,8.399686398413333e-05,0.01
2266.0,2.2127665597227204,8.423295588746668e-05,0.01
2268.0,2.2127032968824136,8.447034390296551e-05,0.01
2270.0,2.212639979510766,8.470823596208428e-05,0.01
2272.0,2.212576667217748,8.49462269912767e-05,0.01
2274.0,2.212513396015458,8.518501877833778e-05,0.01
2276.0,2.212450124813168,8.542381056539884e-05,0.01
2278.0,2.2123868163197336,8.5663270689848e-05,0.01
2280.0,2.2123234690130666,8.590342643076228e-05,0.01
2282.0,2.2122601217063997,8.614358217167657e-05,0.01
2284.0,2.2121967075238973,8.638492589618918e-05,0.01
2286.0,2.2121332829041256,8.66264550285466e-05,0.01
2288.0,2.2120698398342316,8.686830914283551e-05,0.01
2290.0,2.212006336703302,8.711122117702904e-05,0.01
2292.0,2.2119428335723716,8.735413321122257e-05,0.01
2294.0,2.211879354725293,8.759760364338014e-05,0.01
2296.0,2.211815892067448,8.784144634084706e-05,0.01
2298.0,2.211752429409603,8.808528903831398e-05,0.01
2300.0,2.211688774690246,8.833091182602967e-05,0.01
2302.0,2.2116251109208696,8.857661849234347e-05,0.01
2304.0,2.2115614589090393,8.882261857229547e-05,0.01
2306.0,2.2114978330672317,8.906927173421637e-05,0.01
2308.0,2.2114342072254236,8.931592489613728e-05,0.01
2310.0,2.211370605056623,8.956320323193414e-05,0.01
2312.0,2.2113070153568106,8.98108108577878e-05,0.01
2314.0,2.211243425656998,9.005841848364145e-05,0.01
2316.0,2.211179633885741,9.030790235117993e-05,0.01
2318.0,2.2111158400733584,9.05574051706546e-05,0.01
2320.0,2.211052057188037,9.080722345645236e-05,0.01
2322.0,2.210988296997383,9.105769694153647e-05,0.01
2324.0,2.2109245368067287,9.130817042662058e-05,0.01
2326.0,2.2108607200493284,9.155958505766122e-05,0.01
2328.0,2.21079687283291,9.18115064596015e-05,0.01
2330.0,2.2107330256164923,9.20634278615418e-05,0.01
2332.0,2.2106690928218993,9.231676353568937e-05,0.01
2334.0,2.2106051573805585,9.25701429502145e-05,0.01
2336.0,2.210541196457379,9.282394079799198e-05,0.01
2338.0,2.210477171606078,9.307878839936746e-05,0.01
2340.0,2.2104131467547767,9.333363600074292e-05,0.01
2342.0,2.210349138644685,9.358908084140889e-05,0.01
2344.0,2.2102851419298704,9.384493220629777e-05,0.01
2346.0,2.2102211452150553,9.410078357118667e-05,0.01
2348.0,2.2101570663070054,9.435796571368502e-05,0.01
2350.0,2.2100929777561737,9.461530398093087e-05,0.01
2352.0,2.2100288715313283,9.487292673633101e-05,0.01
2354.0,2.2099646899593726,9.513176230965204e-05,0.01
2356.0,2.209900508387417,9.539059788297306e-05,0.01
2358.0,2.209836281597845,9.565015719646354e-05,0.01
2360.0,2.209772005822523,9.591050056180423e-05,0.01
2362.0,2.209707730047201,9.61708439271449e-05,0.01
2364.0,2.2096434716599083,9.64319812709233e-05,0.01
2366.0,2.209579218614037,9.66933625165747e-05,0.01
2368.0,2.209514956980862,9.69548241419384e-05,0.01
2370.0,2.209450489252422,9.72182148803971e-05,0.01
2372.0,2.2093860215239816,9.74816056188558e-05,0.01
2374.0,2.2093215972317335,9.774517680484874e-05,0.01
2376.0,2.209257267395967,9.800914039262246e-05,0.01
2378.0,2.209192937560201,9.827310398039618e-05,0.01
2380.0,2.209128483192865,9.85382355025458e-05,0.01
2382.0,2.2090639367804563,9.88042302805385e-05,0.01
2384.0,2.2089993903680476,9.907022505853122e-05,0.01
2386.0,2.2089348584828548,9.933711583822928e-05,0.01
2388.0,2.208870329468309,9.960418367215655e-05,0.01
2390.0,2.2088057918385298,9.98713848312628e-05,0.01
2392.0,2.208741161468294,0.00010014002119670743,0.01
2394.0,2.208676531098058,0.00010040865756215207,0.01
2396.0,2.208611866893478,0.00010067781519109781,0.01
2398.0,2.2085471339949274,0.0001009480311429094,0.01
2400.0,2.2084824010963766,0.000101218247094721,0.01
2402.0,2.2084176090857324,0.00010148936976197106,0.01
2404.0,2.2083527724817538,0.00010176117644262207,0.01
2406.0,2.2082879358777756,0.00010203298312327307,0.01
2408.0,2.2082231090399818,0.00010230568281644326,0.01
2410.0,2.2081582845679097,0.00010257859882941621,0.01
2412.0,2.208093456913597,0.00010285156318038488,0.01
2414.0,2.208028526366834,0.00010312609045988129,0.01
2416.0,2.207963595820072,0.0001034006177393777,0.01
2418.0,2.2078986384611667,0.00010367555068481688,0.01
2420.0,2.207833600665835,0.00010395170062808437,0.01
2422.0,2.207768562870503,0.00010422785057135187,0.01
2424.0,2.207703528849732,0.00010450452932352772,0.01
2426.0,2.2076384991717353,0.00010478181649025403,0.01
2428.0,2.207573469493739,0.00010505910365698034,0.01
2430.0,2.2075083663761785,0.0001053374920915,0.01
2432.0,2.207443227086893,0.00010561642294149999,0.01
2434.0,2.2073780877976072,0.00010589535379149998,0.01
2436.0,2.207312852134171,0.00010617572479103741,0.01
2438.0,2.20724760207,0.00010645631098533334,0.01
2440.0,2.2071823447290746,0.00010673700554101425,0.01
2442.0,2.20711698271484,0.00010701925883354094,0.01
2444.0,2.207051620700605,0.00010730151212606765,0.01
2446.0,2.206986259443245,0.00010758406517652663,0.01
2448.0,2.2069209003971455,0.0001078674939903564,0.01
2450.0,2.206855541351046,0.00010815092280418617,0.01
2452.0,2.2067901325848673,0.00010843508624138583,0.01
2454.0,2.2067246592397347,0.00010872020384457166,0.01
2456.0,2.206659185894602,0.0001090053214477575,0.01
2458.0,2.2065936421142407,0.0001092914765488551,0.01
2460.0,2.2065280533015197,0.00010957829496828974,0.01
2462.0,2.2064624644887987,0.00010986511338772437,0.01
2464.0,2.2063968749312677,0.00011015287167689437,0.01
2466.0,2.206331285163662,0.00011044089505752818,0.01
2468.0,2.206265695396056,0.00011072891843816199,0.01
2470.0,2.206199994889789,0.00011101856145898244,0.01
2472.0,2.2061342873150966,0.0001113083078610914,0.01
2474.0,2.206068568438,0.00011159821911936668,0.01
2476.0,2.2060027418906314,0.00011188970084954212,0.01
2478.0,2.205936915343263,0.00011218118257971757,0.01
2480.0,2.2058710876064858,0.00011247296690799653,0.01
2482.0,2.205805256204388,0.00011276568373247204,0.01
2484.0,2.20573942480229,0.00011305840055694756,0.01
2486.0,2.2056735466985513,0.0001133517942355951,0.01
2488.0,2.2056075939934905,0.00011364626912285513,0.01
2490.0,2.2055416412884292,0.00011394074401011518,0.01
2492.0,2.2054756248975957,0.00011423613963846688,0.01
2494.0,2.2054095497198953,0.00011453238518167244,0.01
2496.0,2.205343474542195,0.00011482863072487801,0.01
2498.0,2.2052773936999652,0.00011512569912984372,0.01
2500.0,2.2052113098076043,0.00011542321061421873,0.01
2502.0,2.205145225915243,0.00011572072209859374,0.01
2504.0,2.2050789574207292,0.00011602001502636109,0.01
2506.0,2.205012633785312,0.00011631984007358331,0.01
2508.0,2.2049463101498956,0.00011661966512080552,0.01
2510.0,2.2048800786731433,0.00011692017292354748,0.01
2512.0,2.2048138585867876,0.00011722076511180312,0.01
2514.0,2.204747638500432,0.00011752135730005875,0.01
2516.0,2.2046811779196545,0.000117824277663209,0.01
2518.0,2.2046147161303624,0.00011812720972573056,0.01
2520.0,2.2045482529719793,0.00011843027262492596,0.01
2522.0,2.2044817774917727,0.00011873451305418587,0.01
2524.0,2.2044153020115664,0.00011903875348344577,0.01
2526.0,2.204348801287062,0.00011934335346468555,0.01
2528.0,2.2042821963489176,0.00011964943775025258,0.01
2530.0,2.2042155914107733,0.0001199555220358196,0.01
2532.0,2.20414898181399,0.00012026198533138358,0.01
2534.0,2.204082360529743,0.00012056939947658906,0.01
2536.0,2.2040157392454964,0.00012087681362179453,0.01
2538.0,2.2039490698656583,0.00012118490968561538,0.01
2540.0,2.203882316812667,0.00012149419210100001,0.01
2542.0,2.2038155637596755,0.00012180347451638463,0.01
2544.0,2.2037487522145054,0.0001221135849133959,0.01
2546.0,2.2036818662247444,0.00012242474910520478,0.01
2548.0,2.203614980234983,0.00012273591329701366,0.01
2550.0,2.203548083977551,0.0001230477726070408,0.01
2552.0,2.2034811778551022,0.0001233602997757483,0.01
2554.0,2.2034142717326533,0.00012367282694445575,0.01
2556.0,2.2033472235328575,0.00012398674578774488,0.01
2558.0,2.203280068151905,0.0001243017144908061,0.01
2560.0,2.2032129127709523,0.0001246166831938673,0.01
2562.0,2.2031458148832486,0.0001249321877560507,0.01
2564.0,2.2030787507614216,0.00012524800702914718,0.01
2566.0,2.203011686639594,0.00012556382630224365,0.01
2568.0,2.2029444529180204,0.00012588131271432484,0.01
2570.0,2.2028771375373095,0.00012619960182295428,0.01
2572.0,2.202809822156599,0.0001265178909315837,0.01
2574.0,2.202742570383333,0.0001268368067013939,0.01
2576.0,2.202675343346296,0.00012715596617277438,0.01
2578.0,2.2026081163092592,0.00012747512564415488,0.01
2580.0,2.2025406993227272,0.00012779615905947475,0.01
2582.0,2.202473219019697,0.0001281178171227744,0.01
2584.0,2.2024057387166667,0.00012843947518607408,0.01
2586.0,2.202338236867584,0.00012876224993359063,0.01
2588.0,2.2022707289414094,0.00012908533964332218,0.01
2590.0,2.202203221015235,0.00012940842935305373,0.01
2592.0,2.2021355993201173,0.00012973310836193473,0.01
2594.0,2.202067949182764,0.00013005818469560306,0.01
2596.0,2.20200029904541,0.0001303832610292714,0.01
2598.0,2.2019325320497827,0.00013070996827533948,0.01
2600.0,2.2018647385280437,0.00013103704572851673,0.01
2602.0,2.2017969450063046,0.00013136412318169398,0.01
2604.0,2.2017291256305,0.000131692411113225,0.01
2606.0,2.2016613007705,0.00013202095581289164,0.01
2608.0,2.2015934759105003,0.00013234950051255827,0.01
2610.0,2.2015256240005314,0.00013267926529129565,0.01
2612.0,2.201457766352691,0.00013300928887468436,0.01
2614.0,2.2013899087048503,0.0001333393124580731,0.01
2616.0,2.2013218393357143,0.0001336714485019668,0.01
2618.0,2.201253721907143,0.00013400406406143523,0.01
2620.0,2.2011856044785714,0.00013433667962090367,0.01
2622.0,2.2011174588468214,0.00013467050567977153,0.01
2624.0,2.201049306383245,0.00013500462496520202,0.01
2626.0,2.2009811539196686,0.0001353387442506325,0.01
2628.0,2.2009129728242245,0.00013567405331008087,0.01
2630.0,2.2008447838869305,0.00013600968823120296,0.01
2632.0,2.200776594949637,0.00013634532315232503,0.01
2634.0,2.200708292532158,0.0001366825308034728,0.01
2636.0,2.2006399532899836,0.00013702024881072158,0.01
2638.0,2.200571614047809,0.00013735796681797036,0.01
2640.0,2.2005031657342107,0.00013769719567321054,0.01
2642.0,2.2004346750039474,0.00013803701208044738,0.01
2644.0,2.2003661842736846,0.00013837682848768425,0.01
2646.0,2.2002975897219708,0.00013871808230816752,0.01
2648.0,2.2002289463131035,0.00013906001255841382,0.01
2650.0,2.2001603029042367,0.0001394019428086601,0.01
2652.0,2.200091704557778,0.00013974451125844446,0.01
2654.0,2.2000231321133334,0.00014008744654733335,0.01
2656.0,2.199954559668889,0.00014043038183622224,0.01
2658.0,2.1998858335754248,0.00014077487181255393,0.01
2660.0,2.1998169939152943,0.00014112051090569116,0.01
2662.0,2.1997481542551633,0.0001414661499988284,0.01
2664.0,2.199679292035114,0.000141812608925342,0.01
2666.0,2.199610408569316,0.0001421598399279479,0.01
2668.0,2.199541525103518,0.0001425070709305538,0.01
2670.0,2.1994725716399186,0.00014285526833683582,0.01
2672.0,2.199403530875691,0.00014320467103309594,0.01
2674.0,2.1993344901114633,0.00014355407372935606,0.01
2676.0,2.1992654322034197,0.00014390407505791568,0.01
2678.0,2.1991963451045544,0.0001442550956793095,0.01
2680.0,2.199127258005689,0.00014460611630070334,0.01
2682.0,2.1990581254180097,0.00014495776430015043,0.01
2684.0,2.198988878709272,0.0001453109862480469,0.01
2686.0,2.198919632000534,0.0001456642081959434,0.01
2688.0,2.19885037576429,0.00014601775079457586,0.01
2690.0,2.1987810801965484,0.000146372617105221,0.01
2692.0,2.1987117846288062,0.00014672748341586615,0.01
2694.0,2.1986424736783414,0.00014708256171362482,0.01
2696.0,2.198573016187198,0.00014743965946757007,0.01
2698.0,2.198503558696055,0.00014779675722151531,0.01
2700.0,2.1984341012049113,0.00014815385497546056,0.01
2702.0,2.1983644822219937,0.0001485131782790836,0.01
2704.0,2.1982948616078457,0.0001488725240630064,0.01
2706.0,2.1982252409936978,0.00014923186984692924,0.01
2708.0,2.198155574186923,0.00014959269865484615,0.01
2710.0,2.198085901081154,0.00014995372969330774,0.01
2712.0,2.1980162279753848,0.0001503147607317693,0.01
2714.0,2.1979464291341277,0.00015067752373868325,0.01
2716.0,2.1978765905869277,0.00015104083368300324,0.01
2718.0,2.1978067520397278,0.0001514041436273232,0.01
2720.0,2.197736878565598,0.00015176854119955342,0.01
2722.0,2.197666985015359,0.00015213356394373206,0.01
2724.0,2.1975970914651195,0.0001524985866879107,0.01
2726.0,2.197527114032357,0.000152864764576879,0.01
2728.0,2.1974570527170703,0.00015323209761063697,0.01
2730.0,2.1973869914017836,0.00015359943064439493,0.01
2732.0,2.1973169093874287,0.00015396739036531432,0.01
2734.0,2.1972467905747304,0.0001543364641967429,0.01
2736.0,2.1971766717620316,0.00015470553802817146,0.01
2738.0,2.1971065172289697,0.00015507510372005865,0.01
2740.0,2.197036228319303,0.0001554465197441474,0.01
2742.0,2.1969659394096355,0.00015581793576823616,0.01
2744.0,2.1968956410781644,0.00015618948157812028,0.01
2746.0,2.1968251808629744,0.00015656325734394306,0.01
2748.0,2.196754720647785,0.00015693703310976583,0.01
2750.0,2.196684260432595,0.0001573108088755886,0.01
2752.0,2.196613745518549,0.00015768618144658202,0.01
2754.0,2.1965432241873186,0.0001580617413522603,0.01
2756.0,2.196472702856088,0.00015843730125793853,0.01
2758.0,2.1964021362222326,0.00015881416485244814,0.01
2760.0,2.1963315524046227,0.00015919152294961792,0.01
2762.0,2.1962609685870125,0.0001595688810467877,0.01
2764.0,2.1961902895251493,0.00015994755128193874,0.01
2766.0,2.196119530947441,0.00016032731697173465,0.01
2768.0,2.1960487723697333,0.00016070708266153057,0.01
2770.0,2.195977950439122,0.00016108772160869275,0.01
2772.0,2.1959070158811285,0.00016146991301339497,0.01
2774.0,2.195836081323135,0.0001618521044180972,0.01
2776.0,2.195765135528437,0.00016223460913332815,0.01
2778.0,2.1956941348721872,0.00016261864354114066,0.01
2780.0,2.1956231342159374,0.00016300267794895314,0.01
2782.0,2.1955521335596875,0.00016338671235676563,0.01
2784.0,2.1954809599296725,0.00016377313250756165,0.01
2786.0,2.1954097809499533,0.0001641596264442231,0.01
2788.0,2.1953386019702337,0.0001645461203808846,0.01
2790.0,2.1952673705278847,0.000164934047296661,0.01
2792.0,2.1951961229695645,0.0001653224144086361,0.01
2794.0,2.1951248754112442,0.00016571078152061118,0.01
2796.0,2.1950535284784785,0.00016610052028261487,0.01
2798.0,2.194982100239348,0.0001664913813037329,0.01
2800.0,2.1949106720002174,0.0001668822423248509,0.01
2802.0,2.194839220312941,0.00016727373161792877,0.01
2804.0,2.1947677210188234,0.0001676664964934706,0.01
2806.0,2.1946962217247057,0.00016805926136901242,0.01
2808.0,2.1946247041269245,0.00016845227913128135,0.01
2810.0,2.194553021796167,0.00016884757287409432,0.01
2812.0,2.1944813394654097,0.00016924286661690728,0.01
2814.0,2.1944096571346523,0.00016963816035972027,0.01
2816.0,2.194337911191957,0.00017003512792246843,0.01
2818.0,2.1942661553213867,0.0001704323567172296,0.01
2820.0,2.194194399450817,0.00017082958551199078,0.01
2822.0,2.194122528634031,0.0001712284042431508,0.01
2824.0,2.1940505873663385,0.0001716281974514585,0.01
2826.0,2.193978646098646,0.0001720279906597662,0.01
2828.0,2.193906676705583,0.00017242851157657366,0.01
2830.0,2.193834659423374,0.00017283027156461046,0.01
2832.0,2.1937626421411656,0.0001732320315526473,0.01
2834.0,2.193690604204441,0.00017363407760227266,0.01
2836.0,2.193618399153905,0.00017403843815020525,0.01
2838.0,2.193546194103369,0.00017444279869813787,0.01
2840.0,2.193473989052833,0.00017484715924607046,0.01
2842.0,2.1934017176744427,0.00017525320898861374,0.01
2844.0,2.1933294341294047,0.0001756595685834229,0.01
2846.0,2.1932571505843663,0.00017606592817823204,0.01
2848.0,2.193184758657256,0.00017647379104534144,0.01
2850.0,2.193112284968232,0.0001768827879599756,0.01
2852.0,2.1930398112792076,0.00017729178487460974,0.01
2854.0,2.192967314109605,0.00017770137103018235,0.01
2856.0,2.19289475945307,0.00017811239981012158,0.01
2858.0,2.192822204796535,0.00017852342859006078,0.01
2860.0,2.19274965014,0.00017893445737,0.01
2862.0,2.1926769029503186,0.00017934816085437026,0.01
2864.0,2.1926041557606375,0.0001797618643387405,0.01
2866.0,2.192531408570956,0.00018017556782311074,0.01
2868.0,2.1924586025541757,0.00018059072730679119,0.01
2870.0,2.1923857719218005,0.00018100649603840994,0.01
2872.0,2.1923129412894253,0.0001814222647700287,0.01
2874.0,2.192240076745294,0.0001818388661147013,0.01
2876.0,2.1921671613335296,0.00018225671637895472,0.01
2878.0,2.1920942459217647,0.00018267456664320815,0.01
2880.0,2.192021313844548,0.0001830926489912997,0.01
2882.0,2.1919482023686445,0.0001835132296536491,0.01
2884.0,2.191875090892741,0.00018393381031599847,0.01
2886.0,2.1918019794168373,0.00018435439097834783,0.01
2888.0,2.191728716985699,0.0001847770764607052,0.01
2890.0,2.1916554081826916,0.00018520040852175782,0.01
2892.0,2.191582099379684,0.00018562374058281046,0.01
2894.0,2.191508751682264,0.0001860480114930899,0.01
2896.0,2.1914353544828633,0.00018647347730238527,0.01
2898.0,2.1913619572834633,0.00018689894311168064,0.01
2900.0,2.1912885391112873,0.00018732470194818415,0.01
2902.0,2.1912149421711673,0.0001877529584927949,0.01
2904.0,2.1911413452310478,0.00018818121503740565,0.01
2906.0,2.191067748290928,0.00018860947158201642,0.01
2908.0,2.190994081831582,0.00018903938732885966,0.01
2910.0,2.190920394016657,0.00018946981276527758,0.01
2912.0,2.1908467062017314,0.0001899002382016955,0.01
2914.0,2.1907729801225893,0.0001903315708370848,0.01
2916.0,2.1906992001047323,0.00019076418229512055,0.01
2918.0,2.190625420086875,0.00019119679375315628,0.01
2920.0,2.190551628886939,0.0001916295619267816,0.01
2922.0,2.1904776455585586,0.00019206502275917386,0.01
2924.0,2.190403662230178,0.0001925004835915661,0.01
2926.0,2.1903296789017976,0.00019293594442395832,0.01
2928.0,2.1902556302397778,0.0001933729384855555,0.01
2930.0,2.190181552224963,0.00019381062138925924,0.01
2932.0,2.190107474210148,0.00019424830429296298,0.01
2934.0,2.1900333313864198,0.0001946868976758802,0.01
2936.0,2.1899590476290234,0.0001951274709897855,0.01
2938.0,2.189884763871627,0.0001955680443036908,0.01
2940.0,2.1898104801142306,0.00019600861761759613,0.01
2942.0,2.189736105503953,0.00019645130286505752,0.01
2944.0,2.1896617245776993,0.0001968941349314292,0.01
2946.0,2.1895873436514455,0.00019733696699780092,0.01
2948.0,2.189512849263196,0.00019778139709016352,0.01
2950.0,2.1894382601497937,0.00019822716131431668,0.01
2952.0,2.189363671036392,0.00019867292553846986,0.01
2954.0,2.1892890669745815,0.00019911903417450666,0.01
2956.0,2.1892143782051248,0.000199567094477884,0.01
2958.0,2.189139689435668,0.00020001515478126138,0.01
2960.0,2.1890650006662113,0.00020046321508463872,0.01
2962.0,2.1889901549669504,0.00020091349148871696,0.01
2964.0,2.1889152555534603,0.0002013645264239076,0.01
2966.0,2.1888403561399707,0.00020181556135909825,0.01
2968.0,2.1887654225079096,0.00020226737820609796,0.01
2970.0,2.18869042094943,0.00020272074720639036,0.01
2972.0,2.1886154193909504,0.00020317411620668273,0.01
2974.0,2.188540417832471,0.0002036274852069751,0.01
2976.0,2.188465321598324,0.00020408300680025362,0.01
2978.0,2.1883902165691693,0.00020453872836118653,0.01
2980.0,2.1883151115400143,0.00020499444992211948,0.01
2982.0,2.1882399025846286,0.00020545164491802179,0.01
2984.0,2.188164583274585,0.00020591040448920088,0.01
2986.0,2.1880892639645415,0.00020636916406037995,0.01
2988.0,2.1880139393562845,0.0002068280432087185,0.01
2990.0,2.187938514081974,0.00020728919432308715,0.01
2992.0,2.187863088807663,0.00020775034543745577,0.01
2994.0,2.187787663533353,0.0002082114965518244,0.01
2996.0,2.187712107117203,0.00020867451248582608,0.01
2998.0,2.187636465079522,0.00020913874594669565,0.01
3000.0,2.187560823041841,0.0002096029794075652,0.01
3002.0,2.187485164192052,0.00021006758970749852,0.01
3004.0,2.187409413689162,0.00021053425438813438,0.01
3006.0,2.187333663186272,0.0002110009190687702,0.01
3008.0,2.1872579126833815,0.00021146758374940603,0.01
3010.0,2.1871820858717004,0.00021193595154841063,0.01
3012.0,2.1871062255719886,0.00021240506675907346,0.01
3014.0,2.187030365272277,0.00021287418196973626,0.01
3016.0,2.1869544553742446,0.00021334400560186326,0.01
3018.0,2.186878374637554,0.00021381626935236688,0.01
3020.0,2.1868022939008633,0.00021428853310287047,0.01
3022.0,2.1867262131641727,0.0002147607968533741,0.01
3024.0,2.186650048203099,0.00021523492904767144,0.01
3026.0,2.186573855167231,0.00021570968405656673,0.01
3028.0,2.1864976621313628,0.000216184439065462,0.01
3030.0,2.1864214100137964,0.00021666004070592125,0.01
3032.0,2.186344994028123,0.00021713799055090693,0.01
3034.0,2.18626857804245,0.0002176159403958926,0.01
3036.0,2.1861921620567766,0.0002180938902408783,0.01
3038.0,2.1861156570877855,0.00021857380294310007,0.01
3040.0,2.186039126284929,0.00021905428550710005,0.01
3042.0,2.1859625954820716,0.00021953476807110004,0.01
3044.0,2.1858860327406697,0.0002200159526792593,0.01
3046.0,2.1858093857976497,0.00022049898813111116,0.01
3048.0,2.1857327388546297,0.00022098202358296302,0.01
3050.0,2.1856560919116097,0.00022146505903481486,0.01
3052.0,2.185579271563812,0.00022195059144203988,0.01
3054.0,2.1855023979478805,0.00022243689088784354,0.01
3056.0,2.1854255243319485,0.00022292319033364723,0.01
3058.0,2.185348621050496,0.00022341013864388652,0.01
3060.0,2.1852716287724823,0.0002238990335474326,0.01
3062.0,2.185194636494468,0.0002243879284509787,0.01
3064.0,2.185117644216454,0.0002248768233545248,0.01
3066.0,2.185040485751473,0.0002253681197146926,0.01
3068.0,2.1849632642500567,0.00022586032697219968,0.01
3070.0,2.1848860427486403,0.00022635253422970675,0.01
3072.0,2.1848087976150423,0.00022684525605323725,0.01
3074.0,2.184731454922952,0.0002273401021108644,0.01
3076.0,2.1846541122308616,0.0002278349481684915,0.01
3078.0,2.1845767695387712,0.00022832979422611864,0.01
3080.0,2.1844993465910845,0.0002288263825039324,0.01
3082.0,2.184421881371366,0.00022932388843970706,0.01
3084.0,2.1843444161516476,0.00022982139437548171,0.01
3086.0,2.184266926468143,0.000230319255697692,0.01
3088.0,2.184189228259986,0.00023082014626618706,0.01
3090.0,2.1841115300518283,0.00023132103683468213,0.01
3092.0,2.184033831843671,0.0002318219274031772,0.01
3094.0,2.1839560648495793,0.000232324305386784,0.01
3096.0,2.183878241576087,0.00023282790034639134,0.01
3098.0,2.183800418302595,0.00023333149530599864,0.01
3100.0,2.1837225950291024,0.00023383509026560597,0.01
3102.0,2.1836446472496083,0.00023434137036783641,0.01
3104.0,2.1835666975740837,0.00023484769136056368,0.01
3106.0,2.1834887478985596,0.00023535401235329095,0.01
3108.0,2.1834107011410335,0.00023586175147532405,0.01
3110.0,2.1833325146801394,0.0002363715313200168,0.01
3112.0,2.183254328219246,0.00023688131116470957,0.01
3114.0,2.1831761417583517,0.00023739109100940232,0.01
3116.0,2.1830978482655152,0.00023790317141146245,0.01
3118.0,2.1830195328504733,0.00023841572301201954,0.01
3120.0,2.182941217435432,0.00023892827461257662,0.01
3122.0,2.18286287075,0.00023944149676893335,0.01
3124.0,2.1827844250416666,0.0002399568423519889,0.01
3126.0,2.1827059793333334,0.0002404721879350445,0.01
3128.0,2.182627533625,0.00024098753351810005,0.01
3130.0,2.1825489339222885,0.00024150514154750629,0.01
3132.0,2.182470247597739,0.00024202402220298473,0.01
3134.0,2.18239156127319,0.0002425429028584632,0.01
3136.0,2.1823128702986585,0.00024306188294731943,0.01
3138.0,2.182234051117469,0.0002435836045564481,0.01
3140.0,2.1821552319362794,0.00024410532616557677,0.01
3142.0,2.18207641275509,0.00024462704777470544,0.01
3144.0,2.1819974914090055,0.0002451502764908288,0.01
3146.0,2.1819184289780664,0.0002456755864499448,0.01
3148.0,2.181839366547127,0.00024620089640906077,0.01
3150.0,2.181760304116188,0.0002467262063681768,0.01
3152.0,2.1816812204905225,0.0002472532461259422,0.01
3154.0,2.181602131566176,0.00024778071833336996,0.01
3156.0,2.1815230426418295,0.00024830819054079775,0.01
3158.0,2.181443913174835,0.00024883626311586395,0.01
3160.0,2.1813645785374725,0.0002493673739150398,0.01
3162.0,2.18128524390011,0.0002498984847142156,0.01
3164.0,2.181205909262747,0.0002504295955133914,0.01
3166.0,2.1811264448752263,0.0002509626320517448,0.01
3168.0,2.181046863094705,0.00025149741092554456,0.01
3170.0,2.180967281314184,0.00025203218979934433,0.01
3172.0,2.1808876995336623,0.0002525669686731441,0.01
3174.0,2.1808079951135975,0.00025310435340782225,0.01
3176.0,2.180728273969959,0.0002536420934871656,0.01
3178.0,2.18064855282632,0.00025417983356650894,0.01
3180.0,2.1805688000213097,0.0002547182452924134,0.01
3182.0,2.180488938160464,0.0002552589704675839,0.01
3184.0,2.1804090762996178,0.0002557996956427544,0.01
3186.0,2.180329214438772,0.0002563404208179249,0.01
3188.0,2.180249273018095,0.00025688283114315235,0.01
3190.0,2.1801692690861225,0.00025742656551485304,0.01
3192.0,2.1800892651541495,0.00025797029988655374,0.01
3194.0,2.180009261222177,0.00025851403425825443,0.01
3196.0,2.17992903398875,0.0002590611107447106,0.01
3198.0,2.17984877773875,0.00025960862151726494,0.01
3200.0,2.17976852148875,0.0002601561322898193,0.01
3202.0,2.1796882355794445,0.00026070427039705555,0.01
3204.0,2.179607834649905,0.00026125484133878997,0.01
3206.0,2.179527433720366,0.0002618054122805244,0.01
3208.0,2.1794470327908266,0.00026235598322225885,0.01
3210.0,2.1793665566530946,0.0002629081429065041,0.01
3212.0,2.1792860096882296,0.00026346179878515276,0.01
3214.0,2.179205462723365,0.0002640154546638014,0.01
3216.0,2.1791249157585,0.00026456911054245,0.01
3218.0,2.179044248665633,0.00026512530101051486,0.01
3220.0,2.178963554304447,0.0002656820668148275,0.01
3222.0,2.1788828599432613,0.00026623883261914016,0.01
3224.0,2.1788021385376313,0.0002667960067374751,0.01
3226.0,2.1787211866103093,0.0002673566612467618,0.01
3228.0,2.178640234682988,0.0002679173157560485,0.01
3230.0,2.1785592827556663,0.0002684779702653352,0.01
3232.0,2.1784782723177987,0.0002690398582634712,0.01
3234.0,2.178397170363436,0.0002696036755646792,0.01
3236.0,2.1783160684090737,0.00027016749286588724,0.01
3238.0,2.178234966454711,0.00027073131016709526,0.01
3240.0,2.1781536913934985,0.000271297753247634,0.01
3242.0,2.178072329128083,0.000271865519089189,0.01
3244.0,2.1779909668626676,0.0002724332849307439,0.01
3246.0,2.177909604597252,0.0002730010507722989,0.01
3248.0,2.1778282013401333,0.00027357111141628035,0.01
3250.0,2.177746795233324,0.00027414133159198124,0.01
3252.0,2.177665389126515,0.0002747115517676822,0.01
3254.0,2.17758393307304,0.00027528253292378926,0.01
3256.0,2.17750226408904,0.0002758567582595226,0.01
3258.0,2.17742059510504,0.000276430983595256,0.01
3260.0,2.17733892612104,0.00027700520893098935,0.01
3262.0,2.177257140812397,0.0002775812110788616,0.01
3264.0,2.1771752074542077,0.00027815947462400133,0.01
3266.0,2.177093274096019,0.00027873773816914114,0.01
3268.0,2.1770113407378298,0.00027931600171428095,0.01
3270.0,2.176929374612361,0.0002798959962006061,0.01
3272.0,2.176847393418727,0.00028047678666718435,0.01
3274.0,2.176765412225093,0.0002810575771337626,0.01
