Repository: nikonvr/certus-re

# certus_re — reverse engineering of multilayer coatings, with the degrees of freedom on the table

Open-source implementation, measured spectra and nominal designs accompanying:

> **Transferability of Single-Layer Optical Constants to Complex Multilayer Reverse Engineering in the MWIR**,
> F. Lemarchand and J. Lumeau (2026).

This is the second deposit of a two-part study. The first, *Certus Index Spline*, determined
the complex refractive index of the materials on single layers. This one asks whether that
determination transfers, unchanged, to the multilayer coatings produced on the same machine —
and it is built so that the question can be answered rather than assumed.

---

### Status — September 2026

The model specified for the article is now complete: every parameter block it calls for is
wired, counted and reported, and `python reproduce.py` runs the whole deposit end to end.

| | State |
|---|---|
| Optical model, solver, reports, CLI, **124 tests** | **done and verified** — see Section 6 |
| Joint inversion with shared coatings | **done** — the five samples of the campaign in one run (41 thicknesses, 2266 points) |
| Technological process prior (Tikhonov / MAP) | **done** — `process_prior_pct: 0.5%`, bounding layer departures in optical thickness OT |
| Two-side-coated components | **supported and verified in test suite** (all 3 experimental filters are single-side coated) |
| Silicon dispersion | **done** — evaluated from Li's 1980 formula in `certus_re.dispersion`, tabulated into the deposit by the build tool, and checked against its published control values by the test suite |
| Beam aperture, piecewise-constant in wavelength | **done**, imposed or released, one total aperture per band |
| Polarizer crosstalk `alpha`, `beta` | **done** — applied to the computed spectra, one pair for the whole instrument |
| Deposited studies | **`s` and `p` resolved** for both 45° beam splitters (BS45 and BS17) |
| Inversion window | fixed at **1500–4000 nm** for every sample; 1000 nm falls below the pole of Li's formula at 1107 nm |
| Uncertainty on every retrieved layer thickness | **done** — from `s²(JᵀJ)⁻¹` at the solution |
| Photometric uncertainty | **measured**, not specified — 0.0014 from a repeated acquisition, where the manufacturer's figure is 0.0053 |
| Parameter search space | **unconstrained MAP** ($D > 0$), regularized by the technological process prior $\sigma_{\mathrm{proc}} = 0.5\%$ in optical thickness |

Two things a reader should know before quoting a number from it:

- **The campaign covers three manufactured optical components.** Alongside the two reference single
  layers (SiO₂ and Nb₂O₅), three multilayer filters produced in the same chamber are
  analyzed:
  - **Filter 1 (AR6)**: a 6-layer antireflection coating targeting $R < 1\%$ across $3.0\text{--}4.0\,\mu\mathrm{m}$;
  - **Filter 2 (BS45)**: a 16-layer beam splitter targeting a $50/50$ split ($48\% < R_a < 52\%$) across $2.0\text{--}5.0\,\mu\mathrm{m}$;
  - **Filter 3 (BS17)**: a 17-layer beam splitter containing an unusually thick layer of $2.7\,\mu\mathrm{m}$ ($10.6$ quarter waves), much thicker than all other layers, generating rapid spectral fringes.
  All were acquired on raw spectrophotometric data with identical 220 µm slit and 5 mm spot settings, without empirical photometric scaling.
- **The problem is ill-posed, and the deposit regularizes it physically.** Sputtered multilayer
  reverse engineering exhibits parameter compensation. By declaring a technological process prior
  `process_prior_pct: 0.5%` grounded in the repeatability of magnetron sputtering plants,
  stable quasi-solutions (Tikhonov regularization / Bayesian MAP) are selected in the vicinity of
  the nominal designs, keeping layer departures below 4–6% in optical thickness across all
  three filters. Widening the search window to ±50% without prior increases
  layer-wise dispersion fourfold while barely changing photometric residuals.
- **Reference single layers remain strictly indispensable.** Releasing refractive indices during 3-filter inversion starting from non-dispersive flat lines recovers the optical constants directly within the *Optics Continuum* uncertainty corridor ($\pm 0.005$). However, because the photometric residual difference ($\Delta\mathrm{RMSE} \le 0.029\%$) is buried under instrumental repeatability noise ($\sigma_{\mathrm{phot}} \approx 0.14\%$), multilayer spectrophotometry alone cannot untangle the physical indices from a subtle $0.3\%$ thickness trade-off. Reference single layers provide the necessary uncoupled metrological anchor.
- **Two of the three aperture parameters end on their bound** in every study that releases
  them, with uncertainties of one to two degrees. Between 2 530 and 4 000 nm these coatings
  are spectrally flat at 45°, so the cone average barely moves there and the data do not
  determine the aperture. The run report says so; the number is not a measurement.

---

File: studies/volet2/indices/Nb2O5_H800_campaign.csv
# Nb2O5 deposited by PARMS on a Buhler Leybold Optics HELIOS H800, Institut Fresnel, March 2026 campaign. Determination exploiting reflectance and transmittance, as carried in the campaign workbooks. Tabulated over 1000-5200 nm only.
Wavelength_nm,n,k
1000,2.258677,1.205e-06
1010,2.257724,1.211e-06
1020,2.256788,1.218e-06
1030,2.255879,1.225e-06
1040,2.254995,1.231e-06
1050,2.254143,1.238e-06
1060,2.253303,1.246e-06
1070,2.252492,1.253e-06
1080,2.251694,1.261e-06
1090,2.250925,1.269e-06
1100,2.250167,1.277e-06
1110,2.249429,1.285e-06
1120,2.24871,1.294e-06
1130,2.248006,1.303e-06
1140,2.247326,1.312e-06
1150,2.246654,1.321e-06
1160,2.245995,1.331e-06
1170,2.24535,1.341e-06
1180,2.244726,1.351e-06
1190,2.24411,1.362e-06
1200,2.243508,1.373e-06
1210,2.242919,1.384e-06
1220,2.242335,1.395e-06
1230,2.241768,1.407e-06
1240,2.241212,1.419e-06
1250,2.240664,1.432e-06
1260,2.240134,1.445e-06
1270,2.239607,1.458e-06
1280,2.239085,1.472e-06
1290,2.238578,1.485e-06
1300,2.238081,1.5e-06
1310,2.237587,1.515e-06
1320,2.237106,1.53e-06
1330,2.236632,1.546e-06
1340,2.236165,1.562e-06
1350,2.235705,1.578e-06
1360,2.235247,1.595e-06
1370,2.234802,1.613e-06
1380,2.234364,1.631e-06
1390,2.233929,1.649e-06
1400,2.233499,1.669e-06
1410,2.233079,1.688e-06
1420,2.232661,1.708e-06
1430,2.232251,1.729e-06
1440,2.231847,1.75e-06
1450,2.231444,1.772e-06
1460,2.23105,1.795e-06
1470,2.230658,1.818e-06
1480,2.230272,1.842e-06
1490,2.229888,1.866e-06
1500,2.22951,1.892e-06
1510,2.229139,1.917e-06
1520,2.228768,1.944e-06
1530,2.228404,1.971e-06
1540,2.228039,1.999e-06
1550,2.227683,2.028e-06
1560,2.227328,2.058e-06
1570,2.226974,2.088e-06
1580,2.226625,2.12e-06
1590,2.22628,2.152e-06
1600,2.225937,2.185e-06
1610,2.225598,2.219e-06
1620,2.22526,2.254e-06
1630,2.224924,2.29e-06
1640,2.224593,2.327e-06
1650,2.224265,2.365e-06
1660,2.223938,2.404e-06
1670,2.223613,2.444e-06
1680,2.223289,2.485e-06
1690,2.22297,2.527e-06
1700,2.22265,2.571e-06
1710,2.222335,2.615e-06
1720,2.22202,2.661e-06
1730,2.221709,2.708e-06
1740,2.221397,2.756e-06
1750,2.221089,2.806e-06
1760,2.220779,2.857e-06
1770,2.220473,2.909e-06
1780,2.22017,2.963e-06
1790,2.219867,3.018e-06
1800,2.219563,3.075e-06
1810,2.219264,3.133e-06
1820,2.218965,3.193e-06
1830,2.218667,3.254e-06
1840,2.218368,3.317e-06
1850,2.218071,3.382e-06
1860,2.217777,3.448e-06
1870,2.217483,3.517e-06
1880,2.217191,3.586e-06
1890,2.216899,3.658e-06
1900,2.216607,3.732e-06
1910,2.216315,3.809e-06
1920,2.216026,3.886e-06
1930,2.215736,3.966e-06
1940,2.215448,4.048e-06
1950,2.215158,4.133e-06
1960,2.214872,4.219e-06
1970,2.214584,4.307e-06
1980,2.2143,4.398e-06
1990,2.214012,4.492e-06
2000,2.213725,4.588e-06
2010,2.213442,4.686e-06
2020,2.213158,4.786e-06
2030,2.212871,4.891e-06
2040,2.212586,4.997e-06
2050,2.212301,5.106e-06
2060,2.212018,5.218e-06
2070,2.211735,5.333e-06
2080,2.211451,5.451e-06
2090,2.211168,5.571e-06
2100,2.210884,5.695e-06
2110,2.210599,5.823e-06
2120,2.210317,5.953e-06
2130,2.210034,6.086e-06
2140,2.209748,6.225e-06
2150,2.209464,6.366e-06
2160,2.209183,6.509e-06
2170,2.208897,6.658e-06
2180,2.208611,6.811e-06
2190,2.208328,6.966e-06
2200,2.208045,7.125e-06
2210,2.20776,7.29e-06
2220,2.207474,7.458e-06
2230,2.207188,7.631e-06
2240,2.206904,7.807e-06
2250,2.206616,7.99e-06
2260,2.206329,8.176e-06
2270,2.206043,8.366e-06
2280,2.205757,8.561e-06
2290,2.205469,8.762e-06
2300,2.205181,8.967e-06
2310,2.204893,9.178e-06
2320,2.204602,9.395e-06
2330,2.204313,9.616e-06
2340,2.204023,9.843e-06
2350,2.203731,1.0077e-05
2360,2.20344,1.0315e-05
2370,2.203148,1.056e-05
2380,2.202855,1.0811e-05
2390,2.202564,1.1066e-05
2400,2.202268,1.1331e-05
2410,2.201974,1.1601e-05
2420,2.201678,1.1877e-05
2430,2.201382,1.2161e-05
2440,2.201085,1.2452e-05
2450,2.200789,1.2749e-05
2460,2.200491,1.3053e-05
2470,2.200191,1.3366e-05
2480,2.199891,1.3688e-05
2490,2.199588,1.4017e-05
2500,2.199292,1.4348e-05
2510,2.198988,1.4694e-05
2520,2.198683,1.5049e-05
2530,2.198378,1.5412e-05
2540,2.198072,1.5783e-05
2550,2.197766,1.6163e-05
2560,2.19746,1.655e-05
2570,2.197154,1.6947e-05
2580,2.196847,1.7351e-05
2590,2.196533,1.7775e-05
2600,2.196225,1.8199e-05
2610,2.195909,1.8642e-05
2620,2.195599,1.9088e-05
2630,2.195286,1.9544e-05
2640,2.194973,2.0013e-05
2650,2.194657,2.0494e-05
2660,2.19434,2.0987e-05
2670,2.194021,2.1494e-05
2680,2.1937,2.2012e-05
2690,2.193378,2.2544e-05
2700,2.193056,2.3088e-05
2710,2.192732,2.3644e-05
2720,2.192408,2.4212e-05
2730,2.192083,2.4793e-05
2740,2.191759,2.5386e-05
2750,2.191426,2.6005e-05
2760,2.1911,2.6623e-05
2770,2.190765,2.727e-05
2780,2.190438,2.7916e-05
2790,2.190101,2.8593e-05
2800,2.18977,2.9271e-05
2810,2.18943,2.9982e-05
2820,2.189095,3.0695e-05
2830,2.188758,3.1426e-05
2840,2.18842,3.2176e-05
2850,2.188079,3.2944e-05
2860,2.187736,3.3732e-05
2870,2.187392,3.4538e-05
2880,2.187046,3.5362e-05
2890,2.186699,3.6205e-05
2900,2.186352,3.7065e-05
2910,2.185996,3.7963e-05
2920,2.185647,3.886e-05
2930,2.18529,3.9795e-05
2940,2.18494,4.0729e-05
2950,2.184581,4.1704e-05
2960,2.184229,4.2679e-05
2970,2.183866,4.37e-05
2980,2.183503,4.4744e-05
2990,2.183145,4.5789e-05
3000,2.182776,4.6886e-05
3010,2.182413,4.7985e-05
3020,2.182048,4.9112e-05
3030,2.181672,5.0292e-05
3040,2.181303,5.1474e-05
3050,2.180931,5.2682e-05
3060,2.180558,5.3918e-05
3070,2.180184,5.518e-05
3080,2.179808,5.6468e-05
3090,2.179424,5.7811e-05
3100,2.179047,5.9152e-05
3110,2.17866,6.0548e-05
3120,2.178273,6.1975e-05
3130,2.177884,6.3429e-05
3140,2.177503,6.4883e-05
3150,2.177111,6.6402e-05
3160,2.176717,6.7957e-05
3170,2.17632,6.955e-05
3180,2.175929,7.1144e-05
3190,2.175527,7.2814e-05
3200,2.175131,7.4486e-05
3210,2.174723,7.6238e-05
3220,2.174321,7.7992e-05
3230,2.173918,7.9783e-05
3240,2.173512,8.1614e-05
3250,2.173096,8.3525e-05
3260,2.172688,8.543e-05
3270,2.17227,8.7416e-05
3280,2.17186,8.9395e-05
3290,2.17144,9.1458e-05
3300,2.171018,9.3561e-05
3310,2.170595,9.5706e-05
3320,2.17017,9.7898e-05
3330,2.169744,0.000100135
3340,2.169314,0.000102424
3350,2.168881,0.000104766
3360,2.168455,0.00010711
3370,2.168016,0.000109565
3380,2.167574,0.000112075
3390,2.167139,0.000114589
3400,2.166691,0.000117218
3410,2.16625,0.000119843
3420,2.165798,0.000122583
3430,2.165353,0.000125318
3440,2.164898,0.000128167
3450,2.164451,0.000131005
3460,2.163993,0.000133958
3470,2.163533,0.000136967
3480,2.163072,0.000140034
3490,2.162609,0.000143162
3500,2.162145,0.000146349
3510,2.161666,0.000149682
3520,2.161196,0.000153012
3530,2.160722,0.000156415
3540,2.160245,0.0001599
3550,2.159774,0.000163385
3560,2.15929,0.000167029
3570,2.158802,0.000170757
3580,2.158321,0.000174479
3590,2.157827,0.000178366
3600,2.157331,0.000182331
3610,2.156843,0.000186284
3620,2.156343,0.0001904
3630,2.155842,0.000194588
3640,2.155339,0.00019885
3650,2.154834,0.00020319
3660,2.154328,0.000207609
3670,2.153808,0.000212209
3680,2.153297,0.000216802
3690,2.152783,0.000221487
3700,2.152254,0.000226378
3710,2.151733,0.00023127
3720,2.151207,0.000236277
3730,2.150678,0.000241389
3740,2.150144,0.000246619
3750,2.149606,0.000251961
3760,2.149077,0.000257295
3770,2.148533,0.000262857
3780,2.147986,0.000268524
3790,2.147437,0.000274294
3800,2.146886,0.000280167
3810,2.146333,0.000286138
3820,2.145779,0.000292215
3830,2.14521,0.00029853
3840,2.144652,0.000304819
3850,2.144078,0.000311367
3860,2.143514,0.000317899
3870,2.142934,0.000324708
3880,2.142362,0.000331512
3890,2.141786,0.000338456
3900,2.141192,0.000345714
3910,2.140606,0.000352969
3920,2.140016,0.00036038
3930,2.13942,0.000367949
3940,2.138822,0.000375658
3950,2.13822,0.000383523
3960,2.137615,0.000391525
3970,2.137008,0.000399672
3980,2.136398,0.00040795
3990,2.135787,0.00041636
4000,2.13516,0.000425095
4010,2.134544,0.000433786
4020,2.133912,0.000442831
4030,2.133276,0.000452031
4040,2.132651,0.000461209
4050,2.132007,0.000470769
4060,2.131358,0.000480531
4070,2.130718,0.000490279
4080,2.130058,0.000500453
4090,2.129408,0.000510613
4100,2.128752,0.000520984
4110,2.128091,0.00053157
4120,2.127411,0.000542582
4130,2.126742,0.000553558
4140,2.126071,0.000564715
4150,2.125396,0.000576055
4160,2.124703,0.000587838
4170,2.124024,0.000599531
4180,2.123327,0.00061168
4190,2.122627,0.000624029
4200,2.121924,0.000636581
4210,2.121216,0.000649364
4220,2.120504,0.00066238
4230,2.119786,0.000675649
4240,2.119078,0.000688888
4250,2.118348,0.000702709
4260,2.117612,0.000716797
4270,2.116885,0.00073087
4280,2.116153,0.000745209
4290,2.115399,0.000760147
4300,2.114657,0.000775008
4310,2.113894,0.000790473
4320,2.113144,0.000805826
4330,2.112374,0.000821786
4340,2.111602,0.000837967
4350,2.110843,0.000854041
4360,2.110064,0.000870715
4370,2.109282,0.00088765
4380,2.108479,0.000905232
4390,2.107687,0.000922757
4400,2.106889,0.000940607
4410,2.106084,0.000958789
4420,2.105272,0.000977344
4430,2.104454,0.000996244
4440,2.103645,0.001015107
4450,2.102812,0.001034765
4460,2.101972,0.001054767
4470,2.101145,0.00107469
4480,2.100293,0.001095409
4490,2.099438,0.001116424
4500,2.098597,0.001137311
4510,2.097734,0.001158942
4520,2.096867,0.001180899
4530,2.095978,0.00120366
4540,2.095103,0.001226265
4550,2.094224,0.001249205
4560,2.09332,0.001273029
4570,2.092428,0.001296779
4580,2.09153,0.001320927
4590,2.090623,0.001345529
4600,2.089687,0.001371176
4610,2.088762,0.001396746
4620,2.08785,0.001422219
4630,2.08691,0.001448721
4640,2.085962,0.001475692
4650,2.085008,0.001503085
4660,2.084048,0.001530906
4670,2.083083,0.001559129
4680,2.082113,0.00158776
4690,2.08114,0.001616744
4700,2.08014,0.001646797
4710,2.079158,0.001676589
4720,2.078148,0.001707479
4730,2.077153,0.001738186
4740,2.076129,0.001770055
4750,2.075097,0.001802476
4760,2.074077,0.0018348
4770,2.073047,0.001867674
4780,2.071985,0.00190192
4790,2.070935,0.001936033
4800,2.069876,0.001970725
4810,2.068807,0.00200604
4820,2.067731,0.002041879
4830,2.066648,0.002078249
4840,2.065557,0.002115156
4850,2.064439,0.002153326
4860,2.063338,0.00219118
4870,2.062208,0.002230367
4880,2.061073,0.002270013
4890,2.059955,0.002309394
4900,2.058805,0.002350197
4910,2.057647,0.002391595
4920,2.056479,0.002433677
4930,2.0553,0.002476498
4940,2.054133,0.002519154
4950,2.05293,0.002563474
4960,2.051739,0.00260767
4970,2.050512,0.00265354
4980,2.049299,0.002699192
4990,2.048051,0.00274652
5000,2.046819,0.002793526
5010,2.045581,0.002841139
5020,2.044307,0.002890447
5030,2.043028,0.002940304
5040,2.041769,0.002989697
5050,2.040476,0.00304074
5060,2.039147,0.003093588
5070,2.037837,0.003146019
5080,2.036516,0.003199225
5090,2.035184,0.003253215
5100,2.033838,0.003308109
5110,2.032479,0.003363922
5120,2.031104,0.003420667
5130,2.029715,0.003478417
5140,2.028341,0.00353584
5150,2.026924,0.003595395
5160,2.025526,0.003654552
5170,2.024085,0.003715837
5180,2.022635,0.003777888
5190,2.021174,0.003840709
5200,2.019738,0.003902835

File: studies/volet2/indices/Nb2O5_H800_published.csv
# Nb2O5 deposited by plasma-assisted reactive magnetron sputtering on a Buhler Leybold Optics HELIOS 800, Institut Fresnel, March 2026 campaign. Optical constants determined from the relative transmittance of the reference single layers and published with Volet 1 (Optics Continuum). sigma_n is the half-width of the published uncertainty envelope. Beyond the last interference extremum, near 4840 nm, the index is no longer constrained by the fringe positions; see valid_range_nm in the study files. Never adjusted.
Wavelength_nm,n,k,sigma_n
350,2.7685,0.0176,0.00705
352,2.7526,0.0145,0.007
354,2.7377,0.0119,0.00695
356,2.7237,0.0097,0.00695
358,2.7106,0.00785,0.0069
360,2.6982,0.00632,0.00685
362,2.6865,0.00507,0.00685
364,2.6754,0.00406,0.0068
366,2.665,0.00325,0.00675
368,2.6552,0.0026,0.0067
370,2.6459,0.00208,0.0067
372,2.6371,0.00167,0.0067
374,2.6287,0.00134,0.0067
376,2.6207,0.00109,0.00665
378,2.6131,0.000881,0.00665
380,2.6059,0.000719,0.0066
382,2.599,0.00059,0.0066
384,2.5923,0.000487,0.00655
386,2.5859,0.000405,0.00655
388,2.5798,0.000339,0.00655
390,2.5738,0.000287,0.00655
392,2.568,0.000244,0.00655
394,2.5624,0.00021,0.0065
396,2.5569,0.000182,0.00645
398,2.5516,0.000159,0.00645
400,2.5465,0.00014,0.00645
405,2.5342,0.000104,0.0064
410,2.5227,8.14e-05,0.0064
415,2.5119,6.58e-05,0.00635
420,2.5019,5.48e-05,0.00635
425,2.4925,4.7e-05,0.0063
430,2.4836,4.14e-05,0.0063
435,2.4753,3.72e-05,0.00625
440,2.4675,3.42e-05,0.00625
445,2.4601,3.19e-05,0.00625
450,2.4531,3.02e-05,0.00625
455,2.4466,2.9e-05,0.0062
460,2.4403,2.82e-05,0.0062
465,2.4344,2.77e-05,0.00615
470,2.4288,2.74e-05,0.00615
475,2.4235,2.73e-05,0.00615
480,2.4184,2.74e-05,0.00615
485,2.4135,2.76e-05,0.0061
490,2.4089,2.8e-05,0.0061
495,2.4044,2.84e-05,0.0061
500,2.4002,2.9e-05,0.00605
505,2.3961,2.96e-05,0.00605
510,2.3921,3.02e-05,0.00605
515,2.3883,3.09e-05,0.00605
520,2.3847,3.16e-05,0.00605
525,2.3811,3.23e-05,0.00605
530,2.3777,3.3e-05,0.006
535,2.3744,3.37e-05,0.006
540,2.3712,3.44e-05,0.006
545,2.368,3.5e-05,0.00595
550,2.365,3.56e-05,0.006
555,2.362,3.61e-05,0.006
560,2.3591,3.66e-05,0.006
565,2.3562,3.7e-05,0.00595
570,2.3535,3.74e-05,0.00595
575,2.3508,3.77e-05,0.00595
580,2.3482,3.8e-05,0.00595
585,2.3457,3.83e-05,0.0059
590,2.3432,3.86e-05,0.00585
595,2.3408,3.89e-05,0.0059
600,2.3385,3.91e-05,0.00585
605,2.3363,3.94e-05,0.0059
610,2.3341,3.96e-05,0.00585
615,2.332,3.99e-05,0.00585
620,2.33,4.01e-05,0.00585
625,2.328,4.04e-05,0.00585
630,2.3261,4.07e-05,0.00585
635,2.3243,4.11e-05,0.00585
640,2.3225,4.14e-05,0.00585
645,2.3208,4.18e-05,0.00585
650,2.3192,4.22e-05,0.0058
655,2.3176,4.26e-05,0.00585
660,2.316,4.3e-05,0.0058
665,2.3145,4.34e-05,0.0058
670,2.3131,4.39e-05,0.00585
675,2.3117,4.43e-05,0.00585
680,2.3103,4.48e-05,0.0058
685,2.309,4.53e-05,0.0058
690,2.3077,4.58e-05,0.0058
695,2.3065,4.63e-05,0.0058
700,2.3053,4.68e-05,0.0058
705,2.3041,4.73e-05,0.0058
710,2.3029,4.78e-05,0.0058
715,2.3018,4.82e-05,0.0058
720,2.3007,4.87e-05,0.0058
725,2.2996,4.92e-05,0.00575
730,2.2986,4.97e-05,0.0058
735,2.2975,5.02e-05,0.0058
740,2.2965,5.07e-05,0.00575
745,2.2955,5.12e-05,0.00575
750,2.2946,5.16e-05,0.0058
755,2.2936,5.21e-05,0.00575
760,2.2927,5.26e-05,0.0058
765,2.2918,5.3e-05,0.00575
770,2.2909,5.34e-05,0.00575
775,2.29,5.39e-05,0.00575
780,2.2891,5.43e-05,0.00575
785,2.2882,5.47e-05,0.00575
790,2.2874,5.51e-05,0.00575
795,2.2865,5.54e-05,0.00575
800,2.2857,5.58e-05,0.00575
805,2.2849,5.62e-05,0.0057
810,2.2841,5.65e-05,0.0057
815,2.2833,5.68e-05,0.00575
820,2.2826,5.72e-05,0.00575
825,2.2818,5.75e-05,0.0057
830,2.2811,5.78e-05,0.0057
835,2.2803,5.81e-05,0.0057
840,2.2796,5.83e-05,0.0057
845,2.2789,5.86e-05,0.0057
850,2.2782,5.89e-05,0.0057
855,2.2775,5.91e-05,0.0057
860,2.2768,5.93e-05,0.0057
865,2.2762,5.96e-05,0.00565
870,2.2755,5.98e-05,0.0057
875,2.2749,6e-05,0.00565
880,2.2742,6.02e-05,0.00565
885,2.2736,6.03e-05,0.0056
890,2.273,6.05e-05,0.0056
895,2.2724,6.07e-05,0.0056
900,2.2718,6.08e-05,0.0056
905,2.2712,6.09e-05,0.0056
910,2.2707,6.11e-05,0.00565
915,2.2701,6.12e-05,0.0056
920,2.2695,6.13e-05,0.00565
925,2.269,6.14e-05,0.0056
930,2.2685,6.15e-05,0.0056
935,2.2679,6.16e-05,0.0056
940,2.2674,6.16e-05,0.0056
945,2.2669,6.17e-05,0.0056
950,2.2664,6.17e-05,0.0056
955,2.2659,6.18e-05,0.00555
960,2.2655,6.18e-05,0.00555
965,2.265,6.19e-05,0.0056
970,2.2645,6.19e-05,0.00555
975,2.2641,6.19e-05,0.00555
980,2.2636,6.19e-05,0.00555
985,2.2632,6.19e-05,0.0056
990,2.2628,6.19e-05,0.00555
995,2.2624,6.19e-05,0.00555
1000,2.2619,6.18e-05,0.00555
1005,2.2615,6.18e-05,0.00555
1010,2.2611,6.18e-05,0.00555
1015,2.2607,6.17e-05,0.00555
1020,2.2604,6.17e-05,0.00555
1025,2.26,6.16e-05,0.00555
1030,2.2596,6.15e-05,0.0055
1035,2.2592,6.15e-05,0.00555
1040,2.2589,6.14e-05,0.00555
1045,2.2585,6.13e-05,0.0055
1050,2.2582,6.12e-05,0.00555
1055,2.2578,6.11e-05,0.0055
1060,2.2575,6.1e-05,0.0055
1065,2.2572,6.09e-05,0.00555
1070,2.2569,6.08e-05,0.00555
1075,2.2565,6.07e-05,0.0055
1080,2.2562,6.06e-05,0.0055
1085,2.2559,6.04e-05,0.0055
1090,2.2556,6.03e-05,0.0055
1095,2.2553,6.02e-05,0.0055
1100,2.2551,6e-05,0.0055
1105,2.2548,5.99e-05,0.0055
1110,2.2545,5.98e-05,0.0055
1115,2.2542,5.96e-05,0.0055
1120,2.254,5.95e-05,0.0055
1125,2.2537,5.93e-05,0.0055
1130,2.2534,5.92e-05,0.0055
1135,2.2532,5.91e-05,0.0055
1140,2.2529,5.89e-05,0.0055
1145,2.2527,5.88e-05,0.00545
1150,2.2524,5.87e-05,0.0055
1155,2.2522,5.85e-05,0.0055
1160,2.2519,5.84e-05,0.0055
1165,2.2517,5.83e-05,0.0055
1170,2.2515,5.81e-05,0.00545
1175,2.2512,5.8e-05,0.0055
1180,2.251,5.79e-05,0.0055
1185,2.2508,5.78e-05,0.00545
1190,2.2506,5.77e-05,0.0055
1195,2.2503,5.76e-05,0.0055
1200,2.2501,5.75e-05,0.0055
1210,2.2497,5.73e-05,0.00545
1220,2.2493,5.71e-05,0.0055
1230,2.2488,5.7e-05,0.0055
1240,2.2484,5.69e-05,0.0055
1250,2.248,5.68e-05,0.0055
1260,2.2476,5.67e-05,0.0055
1270,2.2472,5.67e-05,0.0055
1280,2.2468,5.66e-05,0.0055
1290,2.2464,5.66e-05,0.0055
1300,2.246,5.66e-05,0.00545
1310,2.2457,5.67e-05,0.00545
1320,2.2453,5.68e-05,0.00545
1330,2.2449,5.69e-05,0.00545
1340,2.2445,5.7e-05,0.0054
1350,2.2442,5.71e-05,0.00545
1360,2.2438,5.73e-05,0.00545
1370,2.2434,5.75e-05,0.0054
1380,2.243,5.77e-05,0.0054
1390,2.2427,5.8e-05,0.00545
1400,2.2423,5.83e-05,0.0054
1410,2.2419,5.86e-05,0.0054
1420,2.2416,5.89e-05,0.0054
1430,2.2412,5.93e-05,0.0054
1440,2.2408,5.97e-05,0.0054
1450,2.2405,6.01e-05,0.00535
1460,2.2401,6.05e-05,0.0054
1470,2.2398,6.1e-05,0.00535
1480,2.2394,6.15e-05,0.00535
1490,2.239,6.21e-05,0.0054
1500,2.2387,6.26e-05,0.00535
1510,2.2383,6.32e-05,0.00535
1520,2.2379,6.38e-05,0.0053
1530,2.2376,6.45e-05,0.00535
1540,2.2372,6.51e-05,0.0053
1550,2.2369,6.58e-05,0.0053
1560,2.2365,6.66e-05,0.0053
1570,2.2361,6.73e-05,0.0053
1580,2.2358,6.81e-05,0.00525
1590,2.2354,6.9e-05,0.00525
1600,2.235,6.98e-05,0.00525
1610,2.2347,7.07e-05,0.00525
1620,2.2343,7.17e-05,0.0052
1630,2.2339,7.26e-05,0.00525
1640,2.2336,7.36e-05,0.00525
1650,2.2332,7.46e-05,0.0052
1660,2.2329,7.57e-05,0.0052
1670,2.2325,7.68e-05,0.0052
1680,2.2321,7.79e-05,0.0052
1690,2.2318,7.91e-05,0.00515
1700,2.2314,8.03e-05,0.00515
1710,2.231,8.15e-05,0.00515
1720,2.2307,8.28e-05,0.00515
1730,2.2303,8.41e-05,0.0051
1740,2.2299,8.55e-05,0.0051
1750,2.2296,8.69e-05,0.0051
1760,2.2292,8.83e-05,0.0051
1770,2.2288,8.98e-05,0.00505
1780,2.2285,9.13e-05,0.00505
1790,2.2281,9.29e-05,0.00505
1800,2.2277,9.45e-05,0.00505
1810,2.2274,9.61e-05,0.005
1820,2.227,9.78e-05,0.005
1830,2.2267,9.96e-05,0.005
1840,2.2263,0.000101,0.005
1850,2.2259,0.000103,0.00495
1860,2.2256,0.000105,0.00495
1870,2.2252,0.000107,0.00495
1880,2.2249,0.000109,0.00495
1890,2.2245,0.000111,0.0049
1900,2.2241,0.000113,0.00495
1910,2.2238,0.000115,0.0049
1920,2.2234,0.000117,0.0049
1930,2.2231,0.000119,0.0049
1940,2.2227,0.000121,0.00485
1950,2.2224,0.000124,0.0049
1960,2.222,0.000126,0.00485
1970,2.2217,0.000128,0.0048
1980,2.2213,0.000131,0.00485
1990,2.221,0.000133,0.0048
2000,2.2207,0.000135,0.0048
2010,2.2203,0.000138,0.0048
2020,2.22,0.00014,0.0048
2030,2.2196,0.000143,0.0048
2040,2.2193,0.000145,0.0048
2050,2.219,0.000148,0.0048
2060,2.2186,0.000151,0.0048
2070,2.2183,0.000153,0.00475
2080,2.218,0.000156,0.00475
2090,2.2177,0.000159,0.0048
2100,2.2173,0.000162,0.00475
2110,2.217,0.000165,0.00475
2120,2.2167,0.000167,0.00475
2130,2.2164,0.00017,0.00475
2140,2.2161,0.000173,0.00475
2150,2.2158,0.000176,0.0047
2160,2.2155,0.000179,0.0047
2170,2.2152,0.000182,0.0047
2180,2.2149,0.000185,0.0047
2190,2.2146,0.000189,0.0047
2200,2.2143,0.000192,0.0047
2210,2.214,0.000195,0.0047
2220,2.2137,0.000198,0.0047
2230,2.2134,0.000201,0.0047
2240,2.2131,0.000205,0.0047
2250,2.2128,0.000208,0.0047
2260,2.2125,0.000211,0.0047
2270,2.2122,0.000215,0.00475
2280,2.2119,0.000218,0.00475
2290,2.2116,0.000222,0.00475
2300,2.2114,0.000225,0.0047
2310,2.2111,0.000229,0.0047
2320,2.2108,0.000232,0.00475
2330,2.2105,0.000236,0.00475
2340,2.2103,0.000239,0.00475
2350,2.21,0.000243,0.00475
2360,2.2097,0.000247,0.00475
2370,2.2095,0.00025,0.00475
2380,2.2092,0.000254,0.00475
2390,2.2089,0.000258,0.00475
2400,2.2087,0.000262,0.0048
2410,2.2084,0.000265,0.00475
2420,2.2082,0.000269,0.0048
2430,2.2079,0.000273,0.0048
2440,2.2077,0.000277,0.0048
2450,2.2074,0.000281,0.0048
2460,2.2072,0.000285,0.0048
2470,2.2069,0.000289,0.0048
2480,2.2067,0.000293,0.0048
2490,2.2064,0.000297,0.00485
2500,2.2062,0.0003,0.0048
2510,2.206,0.000305,0.00485
2520,2.2057,0.000309,0.00485
2530,2.2055,0.000313,0.0049
2540,2.2053,0.000317,0.00485
2550,2.205,0.000321,0.0049
2560,2.2048,0.000325,0.0049
2570,2.2046,0.000329,0.00485
2580,2.2043,0.000333,0.0049
2590,2.2041,0.000337,0.0049
2600,2.2039,0.000341,0.00495
2610,2.2036,0.000346,0.0049
2620,2.2034,0.00035,0.00495
2630,2.2032,0.000354,0.00495
2640,2.2029,0.000358,0.005
2650,2.2027,0.000363,0.00495
2660,2.2024,0.000367,0.005
2670,2.2022,0.000371,0.005
2680,2.202,0.000375,0.005
2690,2.2017,0.00038,0.005
2700,2.2015,0.000384,0.00505
2710,2.2012,0.000388,0.005
2720,2.201,0.000393,0.00505
2730,2.2007,0.000397,0.00505
2740,2.2005,0.000402,0.00505
2750,2.2002,0.000406,0.00505
2760,2.1999,0.00041,0.0051
2770,2.1997,0.000415,0.00505
2780,2.1994,0.000419,0.0051
2790,2.1992,0.000424,0.0051
2800,2.1989,0.000428,0.0051
2810,2.1986,0.000432,0.00515
2820,2.1983,0.000437,0.0051
2830,2.1981,0.000441,0.0051
2840,2.1978,0.000446,0.0051
2850,2.1975,0.00045,0.00515
2860,2.1972,0.000455,0.00515
2870,2.1969,0.000459,0.00515
2880,2.1966,0.000464,0.00515
2890,2.1963,0.000468,0.00515
2900,2.196,0.000473,0.00515
2910,2.1957,0.000477,0.00515
2920,2.1954,0.000482,0.00515
2930,2.1951,0.000486,0.00515
2940,2.1948,0.000491,0.0052
2950,2.1945,0.000495,0.0052
2960,2.1942,0.0005,0.0052
2970,2.1938,0.000504,0.00515
2980,2.1935,0.000509,0.00515
2990,2.1932,0.000513,0.0052
3000,2.1929,0.000518,0.0052
3010,2.1925,0.000522,0.00515
3020,2.1922,0.000527,0.0052
3030,2.1918,0.000531,0.0052
3040,2.1915,0.000536,0.0052
3050,2.1912,0.000541,0.0052
3060,2.1908,0.000545,0.0052
3070,2.1904,0.00055,0.0052
3080,2.1901,0.000554,0.0052
3090,2.1897,0.000559,0.00515
3100,2.1894,0.000563,0.0052
3110,2.189,0.000568,0.0052
3120,2.1886,0.000572,0.00515
3130,2.1883,0.000577,0.00515
3140,2.1879,0.000581,0.0052
3150,2.1875,0.000586,0.0052
3160,2.1871,0.00059,0.00515
3170,2.1867,0.000595,0.00515
3180,2.1863,0.000599,0.00515
3190,2.186,0.000604,0.00515
3200,2.1856,0.000608,0.00515
3210,2.1852,0.000613,0.00515
3220,2.1848,0.000617,0.00515
3230,2.1844,0.000622,0.00515
3240,2.184,0.000626,0.00515
3250,2.1835,0.000631,0.00515
3260,2.1831,0.000635,0.00515
3270,2.1827,0.00064,0.0051
3280,2.1823,0.000644,0.0051
3290,2.1819,0.000648,0.0051
3300,2.1815,0.000653,0.00505
3310,2.181,0.000657,0.00505
3320,2.1806,0.000662,0.0051
3330,2.1802,0.000666,0.00505
3340,2.1797,0.000671,0.00505
3350,2.1793,0.000675,0.005
3360,2.1789,0.000679,0.00505
3370,2.1784,0.000684,0.005
3380,2.178,0.000688,0.005
3390,2.1775,0.000693,0.005
3400,2.1771,0.000697,0.005
3410,2.1766,0.000701,0.00495
3420,2.1762,0.000706,0.00495
3430,2.1757,0.00071,0.00495
3440,2.1752,0.000714,0.00495
3450,2.1748,0.000719,0.0049
3460,2.1743,0.000723,0.0049
3470,2.1738,0.000727,0.0049
3480,2.1734,0.000731,0.0049
3490,2.1729,0.000736,0.0049
3500,2.1724,0.00074,0.00485
3510,2.1719,0.000744,0.00485
3520,2.1715,0.000748,0.0048
3530,2.171,0.000753,0.0048
3540,2.1705,0.000757,0.0048
3550,2.17,0.000761,0.00475
3560,2.1695,0.000765,0.00475
3570,2.169,0.00077,0.00475
3580,2.1685,0.000774,0.00475
3590,2.168,0.000778,0.0047
3600,2.1676,0.000782,0.0047
3610,2.1671,0.000786,0.0047
3620,2.1666,0.00079,0.0047
3630,2.166,0.000794,0.00465
3640,2.1655,0.000799,0.0046
3650,2.165,0.000803,0.0046
3660,2.1645,0.000807,0.0046
3670,2.164,0.000811,0.0046
3680,2.1635,0.000815,0.00455
3690,2.163,0.000819,0.00455
3700,2.1625,0.000823,0.00455
3710,2.162,0.000827,0.0045
3720,2.1614,0.000831,0.0045
3730,2.1609,0.000835,0.0045
3740,2.1604,0.000839,0.00445
3750,2.1599,0.000843,0.00445
3760,2.1594,0.000847,0.0044
3770,2.1588,0.000851,0.0044
3780,2.1583,0.000855,0.00435
3790,2.1578,0.000859,0.00435
3800,2.1572,0.000863,0.0043
3810,2.1567,0.000866,0.0043
3820,2.1562,0.00087,0.00425
3830,2.1556,0.000874,0.0043
3840,2.1551,0.000878,0.00425
3850,2.1546,0.000882,0.00425
3860,2.154,0.000886,0.0042
3870,2.1535,0.000889,0.00415
3880,2.1529,0.000893,0.00415
3890,2.1524,0.000897,0.00415
3900,2.1518,0.000901,0.0041
3910,2.1513,0.000905,0.0041
3920,2.1507,0.000908,0.00405
3930,2.1502,0.000912,0.004
3940,2.1496,0.000916,0.00405
3950,2.1491,0.000919,0.004
3960,2.1485,0.000923,0.00395
3970,2.148,0.000927,0.004
3980,2.1474,0.00093,0.00395
3990,2.1469,0.000934,0.0039
4000,2.1463,0.000938,0.00385
4010,2.1458,0.000941,0.00385
4020,2.1452,0.000945,0.00385
4030,2.1446,0.000948,0.0038
4040,2.1441,0.000952,0.0038
4050,2.1435,0.000956,0.00375
4060,2.143,0.000959,0.0037
4070,2.1424,0.000963,0.0037
4080,2.1418,0.000966,0.00365
4090,2.1413,0.00097,0.0037
4100,2.1407,0.000973,0.00365
4110,2.1401,0.000977,0.0036
4120,2.1396,0.00098,0.0036
4130,2.139,0.000983,0.00355
4140,2.1384,0.000987,0.0035
4150,2.1378,0.00099,0.0035
4160,2.1373,0.000994,0.00345
4170,2.1367,0.000997,0.00345
4180,2.1361,0.001,0.0034
4190,2.1356,0.001,0.0034
4200,2.135,0.00101,0.00335
4210,2.1344,0.00101,0.00335
4220,2.1338,0.00101,0.0033
4230,2.1333,0.00102,0.00325
4240,2.1327,0.00102,0.00325
4250,2.1321,0.00102,0.0032
4260,2.1315,0.00103,0.0032
4270,2.1309,0.00103,0.00315
4280,2.1304,0.00103,0.00315
4290,2.1298,0.00104,0.0031
4300,2.1292,0.00104,0.0031
4310,2.1286,0.00104,0.00305
4320,2.128,0.00105,0.00305
4330,2.1275,0.00105,0.003
4340,2.1269,0.00105,0.003
4350,2.1263,0.00106,0.00295
4360,2.1257,0.00106,0.00295
4370,2.1251,0.00106,0.00285
4380,2.1245,0.00106,0.00285
4390,2.124,0.00107,0.0028
4400,2.1234,0.00107,0.0028
4410,2.1228,0.00107,0.00275
4420,2.1222,0.00108,0.00275
4430,2.1216,0.00108,0.0027
4440,2.121,0.00108,0.0027
4450,2.1204,0.00109,0.00265
4460,2.1199,0.00109,0.0026
4470,2.1193,0.00109,0.0026
4480,2.1187,0.00109,0.00255
4490,2.1181,0.0011,0.00255
4500,2.1175,0.0011,0.0025
4510,2.1169,0.0011,0.0025
4520,2.1163,0.00111,0.00245
4530,2.1157,0.00111,0.0024
4540,2.1152,0.00111,0.00235
4550,2.1146,0.00111,0.00235
4560,2.114,0.00112,0.0023
4570,2.1134,0.00112,0.0023
4580,2.1128,0.00112,0.0023
4590,2.1122,0.00113,0.0022
4600,2.1116,0.00113,0.0022
4610,2.111,0.00113,0.00215
4620,2.1104,0.00113,0.00215
4630,2.1099,0.00114,0.0021
4640,2.1093,0.00114,0.0021
4650,2.1087,0.00114,0.002
4660,2.1081,0.00114,0.002
4670,2.1075,0.00115,0.00195
4680,2.1069,0.00115,0.00195
4690,2.1063,0.00115,0.00195
4700,2.1057,0.00116,0.0019
4710,2.1051,0.00116,0.00185
4720,2.1045,0.00116,0.0018
4730,2.104,0.00116,0.0018
4740,2.1034,0.00117,0.00175
4750,2.1028,0.00117,0.00175
4760,2.1022,0.00117,0.0017
4770,2.1016,0.00117,0.00165
4780,2.101,0.00118,0.0016
4790,2.1004,0.00118,0.0016
4800,2.0998,0.00118,0.0016
4810,2.0992,0.00118,0.00155
4820,2.0987,0.00119,0.0015
4830,2.0981,0.00119,0.00145
4840,2.0975,0.00119,0.00145
4850,2.0969,0.00119,0.0014
4860,2.0963,0.0012,0.0014
4870,2.0957,0.0012,0.00135
4880,2.0951,0.0012,0.0013
4890,2.0945,0.0012,0.00125
4900,2.0939,0.00121,0.00125
4910,2.0934,0.00121,0.0012
4920,2.0928,0.00121,0.0012
4930,2.0922,0.00121,0.00115
4940,2.0916,0.00121,0.0011
4950,2.091,0.00122,0.00105
4960,2.0904,0.00122,0.00105
4970,2.0898,0.00122,0.001
4980,2.0893,0.00122,0.001
4990,2.0887,0.00123,0.00095
5000,2.0881,0.00123,0.00095
5010,2.0875,0.00123,0.00085
5020,2.0869,0.00123,0.00085
5030,2.0863,0.00123,0.0008
5040,2.0857,0.00124,0.0008
5050,2.0852,0.00124,0.00075
5060,2.0846,0.00124,0.00075
5070,2.084,0.00124,0.0007
5080,2.0834,0.00125,0.00065
5090,2.0828,0.00125,0.0006
5100,2.0822,0.00125,0.0006
5110,2.0817,0.00125,0.00055
5120,2.0811,0.00125,0.0005
5130,2.0805,0.00126,0.0005
5140,2.0799,0.00126,0.00045
5150,2.0793,0.00126,0.00045
5160,2.0787,0.00126,0.00045
5170,2.0782,0.00126,0.0004
5180,2.0776,0.00127,0.00035
5190,2.077,0.00127,0.00035
5250,2.076,0.00127,0.00035

File: studies/volet2/indices/SiO2_H800_campaign.csv
# SiO2 deposited by PARMS on a Buhler Leybold Optics HELIOS H800, Institut Fresnel, March 2026 campaign. Determination exploiting reflectance and transmittance, as carried in the campaign workbooks. Tabulated over 1000-5200 nm only.
Wavelength_nm,n,k
1000,1.472533,1e-06
1010,1.4724,1e-06
1020,1.472267,1e-06
1030,1.472135,1e-06
1040,1.472005,1e-06
1050,1.471877,1e-06
1060,1.471748,1e-06
1070,1.471622,1e-06
1080,1.471495,1e-06
1090,1.471371,1e-06
1100,1.471246,1e-06
1110,1.471123,1e-06
1120,1.471,1e-06
1130,1.470878,1e-06
1140,1.470758,1e-06
1150,1.470637,1e-06
1160,1.470516,1e-06
1170,1.470396,1e-06
1180,1.470277,1e-06
1190,1.470158,1e-06
1200,1.47004,1e-06
1210,1.469922,1e-06
1220,1.469803,1e-06
1230,1.469686,1e-06
1240,1.469568,1e-06
1250,1.469451,1e-06
1260,1.469335,1e-06
1270,1.469219,1e-06
1280,1.469101,1e-06
1290,1.468985,1e-06
1300,1.468869,1e-06
1310,1.468752,1e-06
1320,1.468636,1e-06
1330,1.46852,1e-06
1340,1.468404,1e-06
1350,1.468288,1e-06
1360,1.46817,1e-06
1370,1.468054,1e-06
1380,1.467939,1e-06
1390,1.467821,1e-06
1400,1.467704,1e-06
1410,1.467588,1e-06
1420,1.467471,1e-06
1430,1.467354,1e-06
1440,1.467237,1e-06
1450,1.467119,1e-06
1460,1.467002,1e-06
1470,1.466884,1e-06
1480,1.466766,1e-06
1490,1.466647,1e-06
1500,1.466528,1e-06
1510,1.46641,1e-06
1520,1.466291,1e-06
1530,1.466172,1e-06
1540,1.466051,1e-06
1550,1.465932,1e-06
1560,1.465812,1e-06
1570,1.46569,1e-06
1580,1.465569,1e-06
1590,1.465448,1e-06
1600,1.465326,1e-06
1610,1.465205,1e-06
1620,1.465082,1e-06
1630,1.464958,1e-06
1640,1.464836,1e-06
1650,1.464712,1e-06
1660,1.464588,1e-06
1670,1.464464,1e-06
1680,1.464339,1e-06
1690,1.464214,1e-06
1700,1.464088,1e-06
1710,1.463962,1e-06
1720,1.463835,1e-06
1730,1.463709,1e-06
1740,1.463581,1e-06
1750,1.463453,1e-06
1760,1.463324,1e-06
1770,1.463195,1e-06
1780,1.463067,1e-06
1790,1.462937,1e-06
1800,1.462806,1e-06
1810,1.462676,1e-06
1820,1.462544,1e-06
1830,1.462413,1e-06
1840,1.46228,1e-06
1850,1.462146,1e-06
1860,1.462014,1e-06
1870,1.46188,1e-06
1880,1.461746,1e-06
1890,1.461611,1e-06
1900,1.461475,1e-06
1910,1.461338,1e-06
1920,1.461202,1e-06
1930,1.461065,1e-06
1940,1.460928,1e-06
1950,1.460789,1e-06
1960,1.460651,1e-06
1970,1.460511,1e-06
1980,1.460372,1e-06
1990,1.460231,1e-06
2000,1.46009,1.001e-06
2010,1.459949,1.001e-06
2020,1.459807,1.001e-06
2030,1.459663,1.001e-06
2040,1.45952,1.001e-06
2050,1.459376,1.001e-06
2060,1.459232,1.001e-06
2070,1.459087,1.001e-06
2080,1.458941,1.001e-06
2090,1.458795,1.001e-06
2100,1.458649,1.001e-06
2110,1.4585,1.001e-06
2120,1.458353,1.001e-06
2130,1.458205,1.002e-06
2140,1.458054,1.002e-06
2150,1.457904,1.002e-06
2160,1.457755,1.002e-06
2170,1.457603,1.002e-06
2180,1.457451,1.002e-06
2190,1.457299,1.003e-06
2200,1.457147,1.003e-06
2210,1.456993,1.003e-06
2220,1.456838,1.003e-06
2230,1.456683,1.003e-06
2240,1.456528,1.004e-06
2250,1.456371,1.004e-06
2260,1.456214,1.004e-06
2270,1.456057,1.005e-06
2280,1.4559,1.005e-06
2290,1.455741,1.006e-06
2300,1.455582,1.006e-06
2310,1.455422,1.007e-06
2320,1.45526,1.007e-06
2330,1.455099,1.008e-06
2340,1.454938,1.008e-06
2350,1.454774,1.009e-06
2360,1.454612,1.01e-06
2370,1.454447,1.011e-06
2380,1.454283,1.011e-06
2390,1.454118,1.012e-06
2400,1.453951,1.013e-06
2410,1.453785,1.014e-06
2420,1.453618,1.016e-06
2430,1.453449,1.017e-06
2440,1.453281,1.018e-06
2450,1.453112,1.02e-06
2460,1.452942,1.021e-06
2470,1.452771,1.023e-06
2480,1.4526,1.025e-06
2490,1.452427,1.027e-06
2500,1.452257,1.029e-06
2510,1.452083,1.031e-06
2520,1.451908,1.034e-06
2530,1.451732,1.036e-06
2540,1.451557,1.039e-06
2550,1.451381,1.042e-06
2560,1.451204,1.046e-06
2570,1.451028,1.049e-06
2580,1.450851,1.053e-06
2590,1.45067,1.057e-06
2600,1.450492,1.061e-06
2610,1.450309,1.066e-06
2620,1.450129,1.071e-06
2630,1.449949,1.076e-06
2640,1.449767,1.082e-06
2650,1.449584,1.088e-06
2660,1.449401,1.095e-06
2670,1.449216,1.102e-06
2680,1.44903,1.11e-06
2690,1.448844,1.118e-06
2700,1.448657,1.127e-06
2710,1.448469,1.137e-06
2720,1.448281,1.147e-06
2730,1.448093,1.158e-06
2740,1.447904,1.169e-06
2750,1.447711,1.182e-06
2760,1.447522,1.195e-06
2770,1.447328,1.209e-06
2780,1.447138,1.224e-06
2790,1.446943,1.241e-06
2800,1.446751,1.258e-06
2810,1.446554,1.277e-06
2820,1.44636,1.297e-06
2830,1.446165,1.318e-06
2840,1.445969,1.341e-06
2850,1.445772,1.365e-06
2860,1.445574,1.391e-06
2870,1.445375,1.419e-06
2880,1.445175,1.448e-06
2890,1.444975,1.48e-06
2900,1.444774,1.513e-06
2910,1.444569,1.55e-06
2920,1.444368,1.588e-06
2930,1.444162,1.629e-06
2940,1.44396,1.673e-06
2950,1.443754,1.719e-06
2960,1.443551,1.768e-06
2970,1.443343,1.821e-06
2980,1.443134,1.878e-06
2990,1.442929,1.937e-06
3000,1.442718,2.001e-06
3010,1.44251,2.068e-06
3020,1.442301,2.14e-06
3030,1.442087,2.218e-06
3040,1.441876,2.299e-06
3050,1.441664,2.386e-06
3060,1.441451,2.478e-06
3070,1.441238,2.575e-06
3080,1.441025,2.679e-06
3090,1.440806,2.791e-06
3100,1.440592,2.907e-06
3110,1.440373,3.033e-06
3120,1.440154,3.166e-06
3130,1.439935,3.307e-06
3140,1.439719,3.454e-06
3150,1.439498,3.612e-06
3160,1.439276,3.781e-06
3170,1.439053,3.96e-06
3180,1.438833,4.146e-06
3190,1.438608,4.348e-06
3200,1.438386,4.557e-06
3210,1.438158,4.785e-06
3220,1.437933,5.021e-06
3230,1.437709,5.271e-06
3240,1.437483,5.535e-06
3250,1.437251,5.821e-06
3260,1.437025,6.116e-06
3270,1.436793,6.435e-06
3280,1.436566,6.763e-06
3290,1.436334,7.117e-06
3300,1.436101,7.49e-06
3310,1.435868,7.884e-06
3320,1.435635,8.301e-06
3330,1.4354,8.74e-06
3340,1.435165,9.205e-06
3350,1.434928,9.696e-06
3360,1.434695,1.0203e-05
3370,1.434456,1.0753e-05
3380,1.434215,1.1333e-05
3390,1.433979,1.1933e-05
3400,1.433736,1.2581e-05
3410,1.433497,1.3248e-05
3420,1.433253,1.3967e-05
3430,1.433013,1.4708e-05
3440,1.432768,1.5503e-05
3450,1.432528,1.632e-05
3460,1.432282,1.7196e-05
3470,1.432036,1.8117e-05
3480,1.43179,1.9084e-05
3490,1.431543,2.0099e-05
3500,1.431296,2.1166e-05
3510,1.431042,2.2314e-05
3520,1.430793,2.3495e-05
3530,1.430543,2.4738e-05
3540,1.430291,2.6048e-05
3550,1.430043,2.7395e-05
3560,1.429788,2.8845e-05
3570,1.429533,3.037e-05
3580,1.429281,3.1935e-05
3590,1.429023,3.3615e-05
3600,1.428765,3.5377e-05
3610,1.428512,3.7182e-05
3620,1.428252,3.9112e-05
3630,1.427993,4.113e-05
3640,1.427733,4.3238e-05
3650,1.427473,4.5441e-05
3660,1.427213,4.7744e-05
3670,1.426947,5.0204e-05
3680,1.426686,5.2723e-05
3690,1.426424,5.5359e-05
3700,1.426155,5.818e-05
3710,1.42589,6.1074e-05
3720,1.425624,6.4109e-05
3730,1.425356,6.7284e-05
3740,1.425087,7.0612e-05
3750,1.424817,7.4093e-05
3760,1.424551,7.7652e-05
3770,1.424279,8.145e-05
3780,1.424006,8.5411e-05
3790,1.423733,8.9537e-05
3800,1.42346,9.3833e-05
3810,1.423186,9.8301e-05
3820,1.422913,0.000102948
3830,1.422633,0.000107887
3840,1.422359,0.000112911
3850,1.422078,0.000118257
3860,1.421802,0.000123704
3870,1.421519,0.000129501
3880,1.421242,0.000135415
3890,1.420963,0.000141574
3900,1.420676,0.000148144
3910,1.420393,0.000154844
3920,1.42011,0.000161824
3930,1.419825,0.000169092
3940,1.419539,0.000176637
3950,1.419252,0.000184483
3960,1.418965,0.000192614
3970,1.418677,0.000201046
3980,1.418389,0.000209769
3990,1.418101,0.00021879
4000,1.417807,0.000228326
4010,1.417519,0.000237979
4020,1.417223,0.000248197
4030,1.416928,0.000258767
4040,1.416638,0.000269486
4050,1.41634,0.000280832
4060,1.416041,0.000292606
4070,1.415747,0.000304549
4080,1.415444,0.000317206
4090,1.415147,0.00033004
4100,1.414849,0.000343333
4110,1.414549,0.000357099
4120,1.414241,0.000371627
4130,1.413939,0.000386313
4140,1.413637,0.000401444
4150,1.413335,0.00041703
4160,1.413026,0.000433438
4170,1.412724,0.000449929
4180,1.412414,0.000467279
4190,1.412105,0.000485132
4200,1.411795,0.000503495
4210,1.411484,0.000522414
4220,1.411172,0.000541899
4230,1.410859,0.00056198
4240,1.410551,0.00058223
4250,1.410234,0.00060359
4260,1.409917,0.000625584
4270,1.409604,0.000647769
4280,1.40929,0.000670585
4290,1.408967,0.000694569
4300,1.408652,0.000718643
4310,1.408328,0.000743906
4320,1.408011,0.000769192
4330,1.407686,0.00079568
4340,1.407362,0.000822739
4350,1.407045,0.000849808
4360,1.40672,0.000878075
4370,1.406395,0.000906969
4380,1.406063,0.00093715
4390,1.405737,0.000967408
4400,1.405409,0.000998393
4410,1.40508,0.00103011
4420,1.404749,0.001062629
4430,1.404417,0.001095893
4440,1.40409,0.001129221
4450,1.403754,0.001164075
4460,1.403417,0.001199651
4470,1.403086,0.001235185
4480,1.402747,0.001272224
4490,1.402408,0.001309869
4500,1.402076,0.001347341
4510,1.401736,0.001386193
4520,1.401396,0.001425662
4530,1.401049,0.001466587
4540,1.400709,0.00150723
4550,1.400369,0.001548454
4560,1.40002,0.001591226
4570,1.399678,0.001633806
4580,1.399334,0.001677021
4590,1.398989,0.001720948
4600,1.398634,0.001766615
4610,1.398285,0.001811996
4620,1.397941,0.00185704
4630,1.397589,0.00190371
4640,1.397236,0.001950985
4650,1.396882,0.00199875
4660,1.396527,0.002046983
4670,1.396172,0.002095613
4680,1.395816,0.002144612
4690,1.395461,0.002193853
4700,1.395098,0.002244512
4710,1.394742,0.002294307
4720,1.394379,0.002345475
4730,1.394022,0.002395854
4740,1.393657,0.002447606
4750,1.39329,0.002499681
4760,1.39293,0.002551006
4770,1.392567,0.002602577
4780,1.392195,0.002655611
4790,1.391829,0.002707723
4800,1.391461,0.002759968
4810,1.391092,0.002812356
4820,1.390722,0.002864689
4830,1.390351,0.002916922
4840,1.38998,0.00296901
4850,1.389601,0.003021896
4860,1.38923,0.003073342
4870,1.38885,0.003125534
4880,1.388471,0.003177224
4890,1.3881,0.003227446
4900,1.387719,0.003278293
4910,1.387338,0.003328634
4920,1.386956,0.003378511
4930,1.386571,0.003427913
4940,1.386193,0.003475763
4950,1.385805,0.003524034
4960,1.385423,0.003570698
4970,1.385031,0.003617569
4980,1.384646,0.003662636
4990,1.384252,0.003707689
5000,1.383865,0.003750753
5010,1.383478,0.003792662
5020,1.383082,0.003834248
5030,1.382686,0.003874419
5040,1.382299,0.003912356
5050,1.381903,0.003949616
5060,1.381498,0.003986113
5070,1.381102,0.004020232
5080,1.380704,0.004052729
5090,1.380306,0.004083515
5100,1.379905,0.004112554
5110,1.379502,0.004139737
5120,1.379098,0.004164945
5130,1.378691,0.004188072
5140,1.378291,0.004208517
5150,1.377881,0.004227
5160,1.377478,0.004242559
5170,1.377066,0.004255642
5180,1.376654,0.004265571
5190,1.376241,0.004271878
5200,1.375837,0.004273069
