Repository: nikonvr/certus-re

# certus_re — reverse engineering of multilayer coatings, with the degrees of freedom on the table

Open-source implementation, measured spectra and nominal designs accompanying:

> **Transferability of Single-Layer Optical Constants to Complex Multilayer Reverse Engineering in the MWIR**,
> F. Lemarchand and J. Lumeau (2026).

This is the second deposit of a two-part study. The first, *Certus Index Spline*, determined
the complex refractive index of the materials on single layers. This one asks whether that
determination transfers, unchanged, to the multilayer coatings produced on the same machine —
and it is built so that the question can be answered rather than assumed.

---

### Status — September 2026

The model specified for the article is now complete: every parameter block it calls for is
wired, counted and reported, and `python reproduce.py` runs the whole deposit end to end.

| | State |
|---|---|
| Optical model, solver, reports, CLI, **124 tests** | **done and verified** — see Section 6 |
| Joint inversion with shared coatings | **done** — the five samples of the campaign in one run (41 thicknesses, 2266 points) |
| Technological process prior (Tikhonov / MAP) | **done** — `process_prior_pct: 0.5%`, bounding layer departures in optical thickness OT |
| Two-side-coated components | **supported and verified in test suite** (all 3 experimental filters are single-side coated) |
| Silicon dispersion | **done** — evaluated from Li's 1980 formula in `certus_re.dispersion`, tabulated into the deposit by the build tool, and checked against its published control values by the test suite |
| Beam aperture, piecewise-constant in wavelength | **done**, imposed or released, one total aperture per band |
| Polarizer crosstalk `alpha`, `beta` | **done** — applied to the computed spectra, one pair for the whole instrument |
| Deposited studies | **`s` and `p` resolved** for both 45° beam splitters (BS45 and BS17) |
| Inversion window | fixed at **1500–4000 nm** for every sample; 1000 nm falls below the pole of Li's formula at 1107 nm |
| Uncertainty on every retrieved layer thickness | **done** — from `s²(JᵀJ)⁻¹` at the solution |
| Photometric uncertainty | **measured**, not specified — 0.0014 from a repeated acquisition, where the manufacturer's figure is 0.0053 |
| Parameter search space | **unconstrained MAP** ($D > 0$), regularized by the technological process prior $\sigma_{\mathrm{proc}} = 0.5\%$ in optical thickness |

Two things a reader should know before quoting a number from it:

- **The campaign covers three manufactured optical components.** Alongside the two reference single
  layers (SiO₂ and Nb₂O₅), three multilayer filters produced in the same chamber are
  analyzed:
  - **Filter 1 (AR6)**: a 6-layer antireflection coating targeting $R < 1\%$ across $3.0\text{--}4.0\,\mu\mathrm{m}$;
  - **Filter 2 (BS45)**: a 16-layer beam splitter targeting a $50/50$ split ($48\% < R_a < 52\%$) across $2.0\text{--}5.0\,\mu\mathrm{m}$;
  - **Filter 3 (BS17)**: a 17-layer beam splitter containing an unusually thick layer of $2.7\,\mu\mathrm{m}$ ($10.6$ quarter waves), much thicker than all other layers, generating rapid spectral fringes.
  All were acquired on raw spectrophotometric data with identical 220 µm slit and 5 mm spot settings, without empirical photometric scaling.
- **The problem is ill-posed, and the deposit regularizes it physically.** Sputtered multilayer
  reverse engineering exhibits parameter compensation. By declaring a technological process prior
  `process_prior_pct: 0.5%` grounded in the repeatability of magnetron sputtering plants,
  stable quasi-solutions (Tikhonov regularization / Bayesian MAP) are selected in the vicinity of
  the nominal designs, keeping layer departures below 4–6% in optical thickness across all
  three filters. Widening the search window to ±50% without prior increases
  layer-wise dispersion fourfold while barely changing photometric residuals.
- **Reference single layers remain strictly indispensable.** Releasing refractive indices during 3-filter inversion starting from non-dispersive flat lines recovers the optical constants directly within the *Optics Continuum* uncertainty corridor ($\pm 0.005$). However, because the photometric residual difference ($\Delta\mathrm{RMSE} \le 0.029\%$) is buried under instrumental repeatability noise ($\sigma_{\mathrm{phot}} \approx 0.14\%$), multilayer spectrophotometry alone cannot untangle the physical indices from a subtle $0.3\%$ thickness trade-off. Reference single layers provide the necessary uncoupled metrological anchor.
- **Two of the three aperture parameters end on their bound** in every study that releases
  them, with uncertainties of one to two degrees. Between 2 530 and 4 000 nm these coatings
  are spectrally flat at 45°, so the cone average barely moves there and the data do not
  determine the aperture. The run report says so; the number is not a measurement.

---

File: studies/volet2/spectra/AR6_R8deg.csv
# Six-layer antireflection coating, run 260317-034, on double-side polished silicon. Reflectance at 8 degrees, no polarizer. EssentOptics PHOTON RT SN 38425, March 2026, 220-240 um slit.
Wavelength_nm,R_a_pct
1500.05,54.1721
1509.98,53.7605
1520,52.8009
1529.95,51.3039
1540.04,49.2475
1549.95,46.6131
1559.95,43.3694
1570,39.5257
1580.01,35.1233
1589.98,30.3314
1599.99,25.1941
1609.97,19.8786
1619.99,14.7627
1630.04,10.1582
1640.02,6.3479
1649.98,3.655
1659.99,2.163
1669.97,1.8412
1680.02,2.506
1689.98,3.8938
1700.03,5.7417
1710.01,7.7523
1720.02,9.7444
1729.95,11.5306
1739.99,13.0047
1749.96,14.0783
1760.02,14.7107
1770.03,14.8967
1779.95,14.6259
1789.96,13.9338
1800.01,12.8425
1809.96,11.3941
1819.96,9.6635
1829.96,7.7407
1840.01,5.7343
1850.03,3.8432
1860,2.1856
1870,0.9447
1879.96,0.2674
1889.95,0.2849
1899.97,1.1241
1910.03,2.7652
1919.99,5.2162
1930.01,8.3263
1939.99,11.9091
1950.04,15.894
1960,20.0135
1970.02,24.205
1979.95,28.3138
1990.02,32.2829
2000.04,36.0789
2009.96,39.5363
2019.95,42.6618
2030.02,45.5165
2040.03,48.054
2050.05,50.3012
2060.01,52.2992
2069.99,54.0598
2080,55.5806
2089.98,56.9074
2099.97,58.0208
2110.04,58.9513
2119.97,59.6844
2129.95,60.2812
2140.02,60.7242
2150.03,61.0344
2159.95,61.2009
2170.01,61.2326
2180.05,61.1529
2190.01,60.9429
2199.95,60.6161
2209.96,60.1689
2220,59.6125
2230.02,58.9504
2239.96,58.1524
2250.03,57.253
2260.03,56.2261
2270.02,55.0786
2279.96,53.8375
2289.98,52.4708
2299.96,51.0066
2309.96,49.4216
2320.02,47.6855
2330,45.8879
2339.99,43.961
2350.04,41.9002
2360,39.7987
2370.03,37.5709
2380.03,35.3203
2389.97,33.0248
2400.03,30.6308
2410.02,28.2334
2420.02,25.8449
2430.04,23.4286
2440.04,21.0723
2450.01,18.9431
2460,16.7079
2470.01,14.586
2480.04,12.5589
2490.09,10.6675
2499.92,9.0057
2509.98,7.4481
2520.03,6.0937
2530.07,5.0336
2540.09,3.9128
2550.09,3.1466
2560.06,2.4558
2570.01,1.9464
2579.93,1.6035
2590.07,1.3628
2599.98,1.226
2610.11,1.1677
2620.03,1.381
2629.97,1.4354
2639.93,1.7689
2649.91,2.0374
2659.91,2.2604
2669.93,2.6327
2679.95,2.9472
2689.99,3.2373
2700.01,3.7361
2710.03,4.0096
2720.02,4.4316
2730,4.7157
2739.94,4.9828
2750.09,5.196
2759.99,5.3373
2770.1,5.576
2779.98,5.7495
2790.09,5.8813
2799.98,6.0386
2810.11,6.2567
2820.03,6.2294
2829.98,6.2249
2839.95,6.27
2849.94,6.1558
2859.94,6.156
2869.94,5.9934
2879.94,5.7664
2889.93,5.646
2899.89,5.4158
2910.06,5.3671
2919.98,5.0693
2930.1,4.9552
2939.97,4.6307
2950.05,4.3434
2959.9,4.194
2969.98,3.8816
2980.06,3.7201
2989.93,3.3784
3000.05,3.1001
3009.97,2.8624
3019.91,2.6502
3030.09,2.5163
3040.06,2.2329
3050.03,1.847
3060,1.7197
3069.95,1.5184
3079.89,1.4229
3090.03,1.213
3099.92,1.0055
3110,0.805
3120.07,0.6951
3130.11,0.6122
3139.93,0.5093
3149.97,0.4267
3160.02,0.4104
3170.09,0.1307
3179.95,0.0515
3190.06,0.1539
3199.96,0.0768
3210.11,0.0365
3220.05,0.086
3229.98,0.0681
3239.92,0.1047
3250.07,0.0236
3259.97,0.1354
3270.07,0.2522
3279.92,0.0186
3289.97,0.1872
3300,0.2999
3310.01,0.3627
3320.02,0.3559
3330.02,0.4712
3340.04,0.4635
3350.07,0.6771
3359.9,0.6425
3369.98,0.5667
3380.07,0.6462
3389.96,0.8269
3400.09,0.8958
3409.99,1.0569
3420.11,0.9359
3430,1.0875
3440.09,1.2818
3449.93,1.2182
3459.96,1.1796
3469.97,1.2936
3479.96,1.1895
3489.94,1.296
3499.9,1.3145
3510.1,1.3054
3520.08,1.2992
3530.07,1.3941
3540.09,1.3837
3549.91,1.4326
3559.97,1.4509
3570.05,1.4042
3579.91,1.5106
3590,1.3231
3600.08,1.4722
3609.93,1.612
3619.98,1.2558
3630,1.3753
3639.99,1.3193
3649.96,1.3454
3659.91,1.2425
3670.06,1.3034
3679.99,1.288
3689.92,1.1707
3700.08,0.9898
3710.04,1.1394
3720.03,1.0264
3730.03,0.9262
3740.06,1.0165
3750.1,1.0973
3759.93,0.9813
3769.98,0.779
3780.02,0.855
3790.04,0.8871
3800.04,0.9547
3810.01,0.6174
3819.96,0.8436
3830.1,0.6967
3840,0.6824
3850.11,0.6119
3860,0.537
3870.11,0.4224
3880.02,0.4932
3889.94,0.5425
3900.11,0.4168
3910.08,0.3963
3920.07,0.3209
3930.08,0.4086
3940.08,0.3224
3950.09,0.4413
3960.08,0.534
3970.06,0.4197
3980.01,0.2293
3989.93,0.3465
4000.04,0.2583

File: studies/volet2/spectra/BIFACE_R45deg.csv
# Two-side-coated component: beam splitter run 260317-035 on the entrance face, antireflection run 260317-034 on the exit face, one polished silicon substrate. Reflectance at 45 degrees in s and p, in percent, acquisition 'BSplusAR260317-034-35' of 17 March 2026 16:38. Deposited as the example that exercises a two-sided sample; it is not one of the three components the article reports on.
Wavelength_nm,R_s_pct,R_p_pct,R_a_pct
1500,80.033,50.78,65.406
1510,85.479,61.116,73.297
1520,89.238,69.201,79.219
1530,91.715,75.02,83.368
1540,93.291,78.988,86.14
1550,94.301,81.561,87.931
1560,94.921,83.214,89.068
1570,95.309,84.075,89.692
1580,95.52,84.265,89.893
1590,95.574,83.854,89.714
1600,95.498,82.823,89.16
1610,95.26,81.113,88.187
1620,94.792,78.531,86.661
1630,94.026,74.996,84.511
1640,92.961,70.567,81.764
1650,91.44,65.666,78.553
1660,89.499,61.178,75.339
1670,87.463,58.236,72.849
1680,85.937,57.284,71.61
1690,85.457,58.019,71.738
1700,85.824,59.558,72.691
1710,86.604,61.011,73.808
1720,87.262,61.836,74.549
1730,87.528,61.744,74.636
1740,87.248,60.616,73.932
1750,86.384,58.373,72.378
1760,84.602,54.959,69.781
1770,81.654,50.669,66.161
1780,76.972,45.956,61.464
1790,69.866,41.448,55.657
1800,61.331,38.367,49.849
1810,55.094,37.693,46.393
1820,55.555,39.607,47.581
1830,62.117,43.376,52.747
1840,70.425,48.115,59.27
1850,77.023,52.59,64.806
1860,81.534,56.393,68.963
1870,84.519,59.364,71.941
1880,86.546,61.7,74.123
1890,87.759,63.071,75.415
1900,88.59,63.98,76.285
1910,88.964,64.19,76.577
1920,89.102,63.952,76.527
1930,88.877,63.125,76.001
1940,88.491,62.108,75.299
1950,87.923,60.852,74.387
1960,87.144,59.405,73.274
1970,86.185,57.955,72.07
1980,85.121,56.664,70.893
1990,83.943,55.594,69.769
2000,82.755,54.764,68.759
2010,81.699,54.304,68.001
2020,80.807,54.252,67.529
2030,80.138,54.443,67.291
2040,79.51,54.726,67.118
2050,78.922,54.955,66.939
2060,78.567,55.267,66.917
2070,78.17,55.653,66.912
2080,77.575,55.614,66.594
2090,77.157,55.814,66.486
2100,76.248,55.473,65.86
2110,75.62,55.381,65.501
2120,74.541,54.828,64.684
2130,73.547,54.359,63.953
2140,72.601,53.854,63.228
2150,71.464,52.991,62.228
2160,70.482,52.14,61.311
2170,69.774,51.307,60.541
2180,69.338,50.465,59.902
2190,69.023,49.477,59.25
2200,68.976,48.408,58.692
2210,69.065,47.332,58.199
2220,69.371,46.185,57.778
2230,69.758,45.005,57.382
2240,70.14,43.725,56.933
2250,70.505,42.361,56.433
2260,70.827,40.966,55.896
2270,71.083,39.599,55.341
2280,71.192,38.25,54.721
2290,71.212,36.825,54.018
2300,71.13,35.528,53.329
2310,70.899,34.275,52.587
2320,70.522,33.059,51.791
2330,70.175,32.124,51.15
2340,69.66,31.269,50.465
2350,69.049,30.661,49.855
2360,68.527,30.328,49.427
2370,67.896,30.105,49
2380,67.401,30.202,48.801
2390,66.886,30.379,48.632
2400,66.474,30.753,48.613
2410,66.219,31.289,48.754
2420,65.936,31.788,48.862
2430,65.828,32.436,49.132
2440,65.952,33.113,49.532
2450,65.94,33.727,49.833
2460,66.048,34.202,50.125
2470,66.282,34.708,50.495
2480,66.574,35.093,50.834
2490.1,66.875,35.421,51.148
2499.9,67.113,35.636,51.374
2510,67.333,35.717,51.525
2520,67.573,35.721,51.647
2530.1,67.932,35.832,51.882
2540.1,68.431,35.655,52.043
2550.1,68.472,35.924,52.198
2560.1,68.978,35.695,52.337
2570,69.003,35.057,52.03
2579.9,68.691,35.231,51.961
2590.1,68.583,35.112,51.848
2600,68.763,34.951,51.857
2610.1,68.643,34.551,51.597
2620,68.689,34.38,51.534
2630,68.26,34.649,51.454
2639.9,67.898,34.599,51.248
2649.9,67.742,35.184,51.463
2659.9,67.398,35.512,51.455
2669.9,67.315,35.751,51.533
2680,67.382,35.512,51.447
2690,66.45,35.926,51.188
2700,66.284,36.301,51.293
2710,65.971,36.5,51.235
2720,65.693,36.957,51.325
2730,65.119,37.144,51.131
2739.9,64.79,37.612,51.201
2750.1,63.841,38.217,51.029
2760,63.653,38.192,50.923
2770.1,63.09,38.295,50.693
2780,62.658,38.904,50.781
2790.1,62.088,38.834,50.461
2800,61.68,38.863,50.271
2810.1,61.469,38.756,50.113
2820,61.088,38.953,50.02
2830,60.504,39.421,49.962
2840,60.455,38.463,49.459
2849.9,60.536,38.421,49.478
2859.9,60.148,38.594,49.371
2869.9,60.409,38.249,49.329
2879.9,60.06,38.199,49.129
2889.9,60.122,38.249,49.185
2899.9,60.343,38.36,49.352
2910.1,60.814,37.822,49.318
2920,60.79,37.621,49.206
2930.1,61.178,37.572,49.375
2940,61.292,37.261,49.277
2950,61.646,37.311,49.478
2959.9,61.91,37.687,49.799
2970,62.537,36.89,49.713
2980.1,62.657,36.83,49.743
2989.9,62.935,36.788,49.862
3000,63.426,36.787,50.106
3010,63.507,36.82,50.163
3019.9,63.97,36.82,50.395
3030.1,64.576,36.879,50.727
3040.1,64.635,36.685,50.66
3050,64.785,36.999,50.892
3060,65.173,36.75,50.961
3070,64.653,37.026,50.84
3079.9,65.165,37.11,51.138
3090,64.861,37.241,51.051
3099.9,64.843,37.332,51.087
3110,64.97,37.318,51.144
3120.1,64.64,37.148,50.894
3130.1,64.677,37.315,50.996
3139.9,64.66,37.299,50.979
3150,64.659,37.233,50.946
3160,64.425,36.883,50.654
3170.1,64.267,36.751,50.509
3180,63.842,36.811,50.326
3190.1,63.38,36.29,49.835
3200,63.734,36.465,50.099
3210.1,63.707,36.279,49.993
3220,63.418,35.861,49.64
3230,63.121,35.711,49.416
3239.9,63.189,35.466,49.327
3250.1,63.341,34.996,49.169
3260,63.364,35.104,49.234
3270.1,63.392,34.25,48.821
3279.9,63.874,34.258,49.066
3290,63.559,33.867,48.713
3300,63.443,33.628,48.536
3310,64.22,33.68,48.95
3320,63.638,32.87,48.254
3330,63.863,32.223,48.043
3340,64.233,32.194,48.214
3350.1,64.333,31.787,48.06
3359.9,65.023,31.657,48.34
3370,65.665,31.33,48.497
3380.1,65.599,31.257,48.428
3390,66.139,30.924,48.531
3400.1,66.414,30.861,48.637
3410,66.042,30.908,48.475
3420.1,66.835,30.494,48.665
3430,67.27,30.54,48.905
3440.1,66.632,30.472,48.552
3449.9,67.512,30.902,49.207
3460,67.942,30.653,49.297
3470,67.498,30.761,49.129
3480,67.874,30.658,49.266
3489.9,67.607,31.268,49.438
3499.9,67.831,31.06,49.445
3510.1,67.339,31.733,49.536
3520.1,67.345,32.125,49.735
3530.1,67.269,32.273,49.771
3540.1,67.003,32.861,49.932
3549.9,67.665,32.653,50.159
3560,66.757,33.348,50.052
3570,66.723,33.486,50.105
3579.9,66.482,34.226,50.354
3590,66.698,34.294,50.496
3600.1,65.531,35.064,50.298
3609.9,65.262,34.835,50.049
3620,65.07,35.54,50.305
3630,65.025,36.042,50.533
3640,64.239,36.44,50.339
3650,64.269,37.127,50.698
3659.9,63.419,37.302,50.361
3670.1,62.381,37.69,50.035
3680,62.445,37.613,50.029
3689.9,61.666,38.674,50.17
3700.1,60.961,38.129,49.545
3710,60.608,39.31,49.959
3720,59.739,39.536,49.638
3730,59.714,39.297,49.505
3740.1,58.517,40.776,49.647
3750.1,58.52,39.57,49.045
3759.9,57.62,40.521,49.071
3770,56.8,41.184,48.992
3780,57.781,40.659,49.22
3790,56.517,41.205,48.861
3800,56.136,41.421,48.779
3810,56.954,40.807,48.881
3820,55.927,41.229,48.578
3830.1,55.348,42.345,48.846
3840,56.303,41.794,49.048
3850.1,55.17,40.908,48.039
3860,55.472,41.928,48.7
3870.1,56.216,41.629,48.922
3880,57.024,41.19,49.107
3889.9,56.479,41.041,48.76
3900.1,56.526,41.561,49.043
3910.1,57.886,41.387,49.637
3920.1,57.181,40.532,48.856
3930.1,57.81,41.195,49.502
3940.1,59.251,41.635,50.443
3950.1,58.893,40.768,49.83
3960.1,59.273,40.529,49.901
3970.1,59.092,39.798,49.445
3980,60.257,40.671,50.464
3989.9,61.286,40.319,50.802
4000,62.099,39.569,50.834
4009.9,61.614,38.839,50.227
4020,61.352,38.69,50.021
4030,62.366,39.127,50.746
4039.9,63.507,39.434,51.47
4050,64.731,38.83,51.781
4060.1,64.511,37.71,51.111
4070,63.91,36.544,50.227
4080.1,64.486,37.139,50.812
4090,65.013,37.342,51.178
4100,64.54,37.28,50.91
4109.9,66.113,37.538,51.825
4120.1,66.304,36.316,51.31
4130.1,66.353,36.175,51.264
4140,66.03,35.836,50.933
4149.9,65.821,35.329,50.575
4160,64.859,35.755,50.307
4169.9,65.272,35.328,50.3
4180,65.454,36.153,50.804
4190,65.554,36.274,50.914
4200,67.391,36.944,52.168
4210,65.324,35.353,50.338
4220.1,62.621,35.655,49.138
4230.1,62.878,34.311,48.594
4239.9,65.812,37.421,51.617
4250,64.721,34.672,49.696
4260.1,66.977,34.78,50.878
4270,64.51,34.483,49.497
4279.9,66.18,35.153,50.666
4290,63.222,34.818,49.02
4300,62.805,34.982,48.893
4310.1,64.214,36.139,50.176
4320,63.301,35.646,49.473
4330.1,63.097,36.25,49.674
4340.1,64.899,37.088,50.994
4349.9,63.792,38.366,51.079
4359.9,62.196,38.008,50.102
4369.9,62.883,38.751,50.817
4380.1,60.84,38.282,49.561
4390,62.495,38.87,50.682
4400,60.931,39.613,50.272
4410,61.432,38.484,49.958
4420,59.782,39.817,49.799
4430.1,59.78,39.53,49.655
4439.9,59.425,40.162,49.793
4450,61.171,40.559,50.865
4460.1,59.912,41.272,50.592
4469.9,59.47,41.124,50.297
4480,60.411,42.425,51.418
4490.1,58.801,41.72,50.26
4499.9,58.775,42.14,50.458
4509.9,58.335,42.175,50.255
4519.9,58.466,43.498,50.982
4530.1,59.409,43.357,51.383
4540,58.148,43.274,50.711
4550,60.321,45.153,52.737
4560.1,58.843,45.58,52.211
4570,60.629,45.043,52.836
4580,59.999,44.226,52.113
4589.9,57.126,47.229,52.177
4600.1,59.485,45.658,52.572
4610.1,57.429,47.472,52.451
4619.9,58.421,45.61,52.016
4629.9,59.65,47.789,53.72
4640,59.871,47.61,53.74
4650,61.029,47.3,54.165
4660,60.079,45.023,52.551
4670,60.278,48.265,54.271
4680,62.056,47.022,54.539
4689.9,62.018,46.899,54.459
4700.1,59.617,47.642,53.629
4710,61.999,49.033,55.516
4720.1,63.031,46.917,54.974
4729.9,59.991,44.219,52.105
4740,64.133,48.766,56.45
4750.1,56.711,48.102,52.407
4760,61.285,47.074,54.18
4769.9,57.637,48.381,53.009
4780.1,55.443,49.131,52.287
4790,64.403,48.955,56.679
4800,66.191,46.253,56.222
4810,72.253,46.373,59.313
4820,55.244,50.733,52.988
4829.9,64.631,43.993,54.312
4839.9,63.505,49.934,56.72
4850,62.952,44.242,53.597
4859.9,59.206,48.752,53.979
4870,61.933,45.044,53.488
4880.1,69.791,41.423,55.607
4889.9,64.791,46.187,55.489
4899.9,58.503,41.629,50.066
4910,69.05,40.543,54.796
4920,56.005,46.155,51.08
4930,63.223,47.308,55.265
4939.9,56.604,41.905,49.255
4950,57.717,47.045,52.381
4959.9,60.518,43.351,51.934
4970,62.125,40.54,51.333
4980,62.805,43.816,53.31
4990.1,53.779,38.337,46.058
5000,49.543,48.354,48.948
5009.9,75.881,40.106,57.994
5020,80.164,40.068,60.116
5030.1,35.553,39.271,37.412
5039.9,65.756,38.419,52.088
5049.9,56.549,30.169,43.359
5060.1,50.942,42.394,46.668
5070.1,60.668,38.692,49.68
5080,38.71,41.214,39.962
5090,38.291,39.419,38.855
5100,75.897,33.725,54.811
5110,37.771,52.938,45.355
5120,41.359,38.21,39.784
5130.1,16.247,65.03,40.639
5140,120,18.056,69.028
5150,49.688,22.548,36.118
5159.9,39.727,46.224,42.976
5170,25.543,32.186,28.864
5180,25.138,46.091,35.615
5190.1,-7.192,41.901,17.354
5199.9,25.556,61.433,43.494

File: studies/volet2/spectra/BS17_R45deg.csv
# Seventeen-layer beam splitter for 45 degrees, run 260319-037, on silicon with the rear face ground. Reflectance at 45 degrees in s and p, in percent. EssentOptics PHOTON RT SN 38425, 220 um slit, 5 mm spot, stage 45 degrees, detector 90, 1000-4000 nm at a 5 nm pitch, 20 averages, the two polarizations run separately. The analysis band of the study is 1500-4000 nm, one and the same for every sample of the campaign.
Wavelength_nm,R_s_pct,R_p_pct
1000.02,83.48706032,61.74919208
1005.05,82.38879075,61.89205884
1009.96,78.54590933,58.88880209
1014.98,70.63347687,52.70804275
1020,59.40770661,44.10095427
1025.01,50.9922102,35.52853147
1030.03,51.40073365,30.15859542
1035.04,58.79828505,29.26980367
1040.06,65.63804976,30.5875426
1044.96,68.25197148,30.85713276
1049.98,66.70254816,28.4785871
1055.01,62.00238204,24.59850999
1060.04,57.77415163,23.09907419
1064.95,58.87453991,27.7289204
1069.99,65.92567866,38.23164894
1075.02,74.28998022,49.93722893
1080.05,80.33327296,59.13886462
1084.96,83.54163508,64.61427192
1089.99,84.82875927,67.07169213
1095.01,84.52747447,66.58156787
1100.02,82.57367415,63.09196112
1105.03,78.17597399,55.90675179
1110.04,69.64645045,44.19374409
1115.04,54.38116135,28.7598435
1120.04,33.00914864,14.10914865
1125.04,14.47042601,6.929491283
1130.05,8.944690753,9.570446765
1135.05,16.20344153,17.49776771
1139.95,25.96582848,24.40812316
1144.96,30.92081582,27.24898226
1149.97,28.93503507,25.02834925
1154.99,21.09907621,18.37341259
1160.01,11.69933623,10.03741284
1165.03,7.561212752,4.701960473
1170.05,13.85005289,6.82766817
1174.95,28.23868744,16.3875197
1179.97,44.29798494,29.56844983
1184.97,56.57577068,41.41836836
1189.98,64.19439285,49.60206445
1194.98,68.18973576,54.15542978
1199.97,69.39155803,55.4412116
1204.96,68.03565108,53.68361768
1209.95,63.81545473,48.68397436
1215.05,55.73601876,40.17850583
1220.04,43.74717987,29.61252757
1225.03,30.10154524,19.8899225
1230.03,21.82570856,15.70721834
1235.03,24.84526655,19.52769215
1240.03,37.23661514,29.27995732
1245.04,51.18116122,40.24822785
1250.05,61.72973924,49.04226658
1255.05,68.43508079,54.77630152
1259.95,71.97808813,57.63729174
1264.95,73.36501403,58.02580988
1269.95,72.82005132,55.9499464
1274.95,70.34081157,51.28956034
1280.05,65.26741215,43.65888852
1285.04,56.91691872,33.44064254
1290.02,44.27964952,21.72613802
1295,28.72966585,11.37852953
1299.98,15.17871251,6.02150088
1304.95,10.01543115,7.437780872
1310.04,15.55507352,14.30225251
1315.02,27.53954123,22.99221564
1320.01,39.62326951,30.63003073
1324.99,48.32639631,35.83626627
1329.98,53.21401178,38.20040456
1334.97,54.70998336,37.72765889
1339.97,53.11193134,34.56320972
1344.96,48.18731943,28.81942481
1349.96,39.59189295,20.99027088
1354.95,27.64764625,12.56593234
1360.05,15.0785908,5.872795502
1365.04,7.534721588,3.625065155
1370.01,8.784103206,6.660332825
1374.99,18.57458227,13.98564822
1379.96,32.58418723,23.31268514
1385.04,46.15492301,32.66506874
1390,55.89873526,39.92676004
1394.97,62.43721428,45.04179305
1400.04,66.46996766,48.14857276
1405.01,68.34694174,49.2257413
1409.98,68.49840444,48.4436079
1414.95,66.94660482,45.82936882
1420.04,63.4301262,41.14880906
1425.02,57.60177356,34.68930316
1430,48.81763661,26.66313105
1434.98,37.11570782,17.86715244
1439.97,24.69957247,10.11487512
1444.95,15.88198762,5.386615087
1450.03,14.67727828,5.136860596
1455.01,21.48377048,9.124517107
1459.97,32.99710685,15.90126407
1464.99,47.22461903,25.2765698
1470.01,56.43930663,32.26921694
1475.05,62.84313073,37.68020188
1479.99,66.86834195,41.30043771
1484.95,69.19563055,43.28825326
1490.04,70.09400979,43.73254024
1495.04,69.68529233,42.65372029
1500.05,68.03340824,40.11784435
1504.96,64.99402541,36.30621739
1509.98,60.06655017,31.06881113
1515,52.80789523,24.80245984
1520,42.95661262,18.0482702
1524.98,30.97434364,11.73744334
1529.95,18.72158418,6.995040865
1535,8.976070342,4.562745999
1540.04,5.1672742,4.875558555
1545.05,8.293578365,7.612805453
1549.95,16.29706601,11.85274407
1554.95,26.17196229,16.74679048
1559.95,35.26636311,21.35024946
1564.97,42.33870119,25.11859879
1570,47.13990702,27.72372619
1575.05,49.85904033,29.06805726
1580.01,50.65570317,29.12517912
1584.99,49.72851611,27.92961169
1589.98,47.05738023,25.57940504
1594.98,42.53898047,22.18107061
1599.99,36.05685853,17.95331309
1604.98,27.80628241,13.24546364
1609.97,18.67356304,8.690895219
1615.05,10.29847412,4.98856445
1619.99,5.082891949,2.975310761
1625.03,4.433929291,2.940887292
1630.04,8.853826119,5.042780054
1635.03,16.81587988,8.866768124
1640.02,26.23104861,13.80750423
1645,35.26795432,19.11922409
1649.98,42.86909771,24.16234852
1654.98,48.7576963,28.60125029
1659.99,52.93616566,32.149744
1665.03,55.55824163,34.76305272
1669.97,56.7879274,36.30898964
1675.04,56.78975552,36.86897264
1680.02,55.59688396,36.47707931
1685,53.09747679,35.14165368
1689.98,49.22244723,32.84373438
1694.96,43.85299821,29.6388469
1700.03,36.95566811,25.53188214
1704.98,29.24558117,20.93186974
1710.01,21.36442351,15.89373018
1715.03,15.01269824,10.93613426
1720.02,11.88920248,6.668501007
1724.99,12.81823753,3.6034545
1729.95,17.50011571,2.212840714
1735.03,24.9389657,2.671324853
1739.99,33.13926317,4.841060951
1744.97,40.9118347,8.273643623
1749.96,47.42792987,12.47433988
1754.98,52.43734749,16.83161651
1760.02,55.9892735,20.89308691
1764.96,58.19220597,24.28946439
1770.03,59.24704413,26.99991007
1774.99,59.10007791,28.83524985
1779.95,57.72050032,29.78718529
1785.02,54.90141116,29.81703164
1789.96,50.57509753,28.92186644
1794.99,44.29455892,27.10552595
1800.01,35.97897975,24.41736041
1804.99,26.29331553,20.92567553
1809.96,16.99065517,16.84080223
1815.02,10.75932012,12.40591712
1819.96,10.00137149,8.274710222
1825.01,15.48724629,4.830607175
1829.96,25.99932363,2.879577729
1835.03,39.05027947,2.891612936
1840.01,51.28267245,5.150995754
1845.01,61.25216211,9.365428308
1850.03,68.92625443,15.19627559
1854.95,74.41542262,21.70487079
1860,78.54417186,28.63880698
1864.95,81.43299149,34.97414676
1870,83.54446483,40.87891037
1875.04,85.03272312,45.91691619
1879.96,86.05380444,49.96372345
1884.97,86.70332713,53.31152168
1889.95,87.048698,55.85862408
1895.02,87.083968,57.71340993
1899.97,86.79797558,58.89300735
1905,86.17491538,59.45316845
1910.03,85.08028482,59.37603279
1914.95,83.40987897,58.69744677
1919.99,80.83138289,57.33750108
1925.04,76.99448689,55.28109727
1930.01,71.62632035,52.53382503
1934.99,64.56129398,49.021166
1939.99,56.95688396,44.71411172
1945.01,51.29714878,39.73571905
1950.04,49.6563538,34.4310315
1954.97,52.62866615,29.46645878
1960,59.66610667,25.53054019
1965.02,68.7957945,23.62341517
1970.02,77.29030164,24.38993802
1975,83.55857792,28.01208665
1979.95,87.76625129,33.99343508
1985,90.56342366,41.57014249
1990.02,92.40441561,49.43360591
1995.03,93.70654605,56.88766136
2000.04,94.79277204,63.88740355
2005.05,95.38459918,69.36699471
2009.96,95.88274332,73.6816942
2015,96.22454834,77.05144176
2019.95,96.46371481,79.78293117
2025.03,96.67913275,82.05453693
2030.02,96.84742476,83.74328344
2035.02,96.95274036,85.12464736
2040.03,97.08547391,86.29708703
2045.04,97.16404175,87.17593706
2050.05,97.2003042,87.85839269
2055.04,97.23898556,88.45462332
2060.01,97.27405473,88.86459885
2064.96,97.27170951,89.16741061
2069.99,97.24361869,89.41317269
2075.01,97.257647,89.52568755
2080,97.1984295,89.55755618
2084.99,97.13510452,89.49580155
2089.98,97.10217397,89.34864862
2094.97,96.94692443,89.07690713
2099.97,96.81653463,88.73101074
2105,96.63698673,88.25128775
2110.04,96.37245077,87.64044399
2115,96.05140047,86.84233257
2119.97,95.59890591,85.91171091
2124.95,94.92090601,84.71235951
2129.95,93.95865244,83.22110953
2135.04,92.41765928,81.45822605
2140.02,89.97101146,79.15893721
2144.98,86.20411425,76.51028074
2150.03,81.58389596,73.34706803
2154.95,77.62753984,69.64041779
2159.95,75.57938813,65.98900888
2165.04,75.75675709,61.91179134
2170.01,78.23243155,58.70518311
2174.97,82.27800492,56.57441758
2180.05,87.02872739,55.88766853
2185.02,90.62878856,56.94005898
2190.01,92.95161496,59.5850124
2195.02,94.48854473,63.20644872
2199.95,95.40744649,67.2089269
2205,96.06374233,71.52777098
2209.96,96.51573496,75.00766168
2215.03,96.83172724,78.45884633
2220,97.08280349,81.03276741
2224.96,97.25402683,83.32508621
2230.02,97.41358319,85.1672491
2234.95,97.50474247,86.62561582
2239.96,97.6007205,87.92408218
2244.95,97.67620407,88.8496962
2250.03,97.74171569,89.73103468
2254.98,97.80174215,90.37098647
2260.03,97.82537547,90.96105642
2264.97,97.89613075,91.43365653
2270.02,97.87903663,91.81443398
2274.98,97.91574583,92.15022833
2279.96,97.90580938,92.35574843
2284.96,97.94503622,92.58678643
2289.98,97.95638058,92.73603594
2295.02,97.96239354,92.88824764
2299.96,97.96343069,92.94047711
2305.02,97.96358737,93.00579817
2309.96,97.95784528,93.007594
2315,97.95244586,93.01449408
2320.02,97.9299577,92.96068004
2325.02,97.91126237,92.90116699
2330,97.91354396,92.8025396
2334.95,97.87613371,92.66452934
2339.99,97.8893473,92.47691137
2345.02,97.80270022,92.26575348
2350.04,97.78743868,92.03139697
2354.96,97.72098163,91.76080817
2360,97.71977949,91.43021821
2364.95,97.5997167,91.05129437
2370.03,97.50775658,90.6020823
2375.02,97.4082455,90.0856274
2380.03,97.30219871,89.53015987
2385.05,97.12060043,88.91060163
2389.97,96.92367629,88.15809321
2395.01,96.66817854,87.41323218
2400.03,96.37168758,86.51572614
2405.03,95.91707877,85.55556455
2410.02,95.47642615,84.52613439
2414.97,94.86677804,83.49127491
2420.02,94.13777808,82.34454296
2425.04,93.34323711,81.29732871
2430.04,92.58978142,80.21983645
2435.04,91.94887589,79.27576692
2440.04,91.60041342,78.49189517
2445.05,91.52953463,77.90110745
2450.01,91.73819265,77.61166294
2455.01,92.15394681,77.46072615
2460,92.75892015,77.56265917
2465,93.42736845,77.85639031
2470.01,94.15315843,78.34454267
2475.03,94.79031061,79.00709958
2480.04,95.32911245,79.76011953
2485.06,95.82477955,80.62610696
2490.09,96.16519365,81.49876903
2494.89,96.44224708,82.35548225
2499.92,96.6893699,83.24678201
2504.95,96.92396332,84.03702689
2509.98,97.05351502,84.84809601
2515.01,97.2339109,85.47847616
2520.03,97.37900888,86.17849864
2525.05,97.50975712,86.84267686
2530.07,97.87859393,87.4942208
2535.08,98.0394788,88.01721535
2540.09,98.29596659,88.3839595
2545.09,98.51744041,88.61665001
2550.09,98.31908491,89.44303724
2555.08,98.47973127,89.60937761
2560.06,98.51514299,89.46475355
2565.03,98.34107846,89.85033284
2570.01,98.51717741,90.2909218
2574.97,98.44473226,90.39364796
2579.93,98.75692911,90.57166708
2584.89,98.55502377,90.22775105
2590.07,98.55444239,90.19738649
2595.02,98.62920352,90.29829201
2599.98,98.46678113,90.56292297
2604.93,98.48276435,90.48463996
2610.11,98.63385417,90.31522333
2615.07,98.68220785,90.34133789
2620.03,98.6534218,89.64300244
2625,98.67449521,89.55498633
2629.97,98.56856589,89.29415014
2634.95,98.83089895,89.36993271
2639.93,98.63740457,89.21661059
2644.91,98.59216644,88.92112416
2649.91,98.66521426,88.8184144
2654.9,98.88094295,88.0990906
2659.91,98.56002369,88.0787543
2664.91,98.74761742,87.32230572
2669.93,98.53401942,86.4403906
2674.94,98.84301015,86.17121453
2679.95,98.51993809,85.03701525
2684.97,98.53460259,84.43763025
2689.99,98.46093071,84.09544687
2695,98.35898884,82.86947021
2700.01,98.3198593,81.51050299
2705.02,98.19082045,80.54070935
2710.03,97.87952492,79.38360765
2715.03,97.79682981,78.41202342
2720.02,97.81725733,76.76690138
2725.01,97.76913485,75.30079689
2730,97.61207924,74.05974061
2734.97,97.24978842,72.67447028
2739.94,97.53208664,71.20521694
2744.91,97.56247709,69.37539353
2750.09,97.37300692,67.39926104
2755.04,97.13840507,65.75014629
2759.99,96.92596242,63.9016778
2764.93,96.91529165,61.91701936
2770.1,96.80716972,59.80827795
2775.04,96.75838212,57.8944499
2779.98,96.46068228,56.34412331
2784.92,96.13600372,54.26050271
2790.09,95.98231397,52.2146633
2795.03,95.75903838,50.51628223
2799.98,95.48168203,48.94274853
2804.93,95.31685975,47.58807923
2810.11,94.65167453,46.01504904
2815.07,94.22427566,45.06219166
2820.03,93.68655517,44.07204657
2825,93.12012446,43.28890112
2829.98,92.52947565,42.65733119
2834.96,91.79638345,42.2412853
2839.95,90.85819655,42.24926178
2844.94,90.06860421,41.94617462
2849.94,88.67407963,42.1944638
2854.94,87.5926146,42.58384326
2859.94,86.03067595,42.39721236
2864.94,84.44253858,43.10190101
2869.94,82.61944978,43.19503764
2874.94,80.46893,43.96972236
2879.94,78.20925999,44.23537466
2884.94,75.88858967,44.56373372
2889.93,73.16917881,45.05818318
2894.91,70.49216945,45.63756881
2899.89,67.72516544,45.98903147
2905.1,64.87881518,46.428484
2910.06,62.23294784,46.96555252
2915.03,59.83309233,47.31733096
2919.98,57.68370293,47.52515493
2924.93,55.61650899,47.84807529
2930.1,54.01937999,48.06391008
2935.04,52.681185,48.20526786
2939.97,51.62020422,48.48453241
2944.9,50.70019586,48.34911412
2950.05,50.20218707,48.73038682
2954.98,49.49552997,48.88064688
2959.9,49.34469082,49.03875885
2965.05,49.17969835,48.93612302
2969.98,49.23452274,48.99301174
2974.9,48.98230483,48.89665171
2980.06,48.95825149,48.98906394
2984.99,48.86420402,48.89480109
2989.93,48.86476452,49.08638024
2995.1,48.72262624,48.56045026
3000.05,48.6802645,48.88101678
3005.01,48.55304361,48.69946839
3009.97,48.4590944,48.80092248
3014.94,48.41693487,48.88506866
3019.91,48.28858475,48.73032825
3025.11,48.31338163,48.91178825
3030.09,48.41626431,48.70308177
3035.07,48.40913693,48.93348158
3040.06,48.60557108,49.09969021
3045.04,48.96272442,48.98104629
3050.03,49.30913271,49.20424567
3055.01,49.85088028,49.03535992
3060,50.47651113,49.16862015
3064.98,51.0064685,49.29765712
3069.95,52.04365263,49.32892963
3074.92,53.04127415,49.72791667
3079.89,54.0028695,49.57177661
3085.07,55.1371067,49.84258534
3090.03,56.24334689,50.26660669
3094.97,57.56719371,50.1869084
3099.92,58.90215806,50.41038341
3105.07,60.34180275,50.39701993
3110,61.79013204,50.84813862
3114.92,63.11637777,50.99748373
3120.07,64.39588921,51.36146216
3124.98,65.79420716,51.15864773
3130.11,67.06460226,51.61391219
3135.02,68.24735023,51.53162722
3139.93,69.57691505,51.9074521
3145.06,70.74164133,51.945241
3149.97,71.82658897,51.99926169
3155.11,72.7377174,52.08356895
3160.02,73.78216912,52.11435293
3164.94,74.39711041,51.98309895
3170.09,75.29272696,52.1462083
3175.01,76.11295855,52.22263572
3179.95,77.0364201,52.19310338
3185.11,77.65363283,52.16770822
3190.06,78.1319668,52.02591103
3195.01,78.87724183,52.00895844
3199.96,79.3675532,51.88279674
3204.92,79.62047735,51.81816762
3210.11,80.15218369,51.63804532
3215.08,80.53714911,51.44780318
3220.05,80.97501527,51.27809744
3225.02,81.22147428,51.17270999
3229.98,81.49621641,50.79365164
3234.95,81.74124262,50.46262972
3239.92,82.2844338,50.12840965
3245.11,82.57191382,49.62765296
3250.07,82.41912322,49.30965459
3255.02,82.50633776,49.0550259
3259.97,83.07400199,48.66166986
3264.91,82.91055582,47.9156004
3270.07,83.08105363,47.74681578
3275,83.01060895,46.85201287
3279.92,83.38663393,46.36028896
3285.06,82.93107134,45.57780819
3289.97,82.86497877,44.93562841
3295.1,83.15860814,44.29623607
3300,82.8129267,43.58996391
3304.9,82.95044176,42.5555856
3310.01,82.41623296,41.86070576
3314.91,82.56368591,41.17631264
3320.02,82.34693343,40.30905169
3324.91,82.06232324,39.21910939
3330.02,81.8176245,38.62252483
3334.92,81.59505489,37.58462573
3340.04,81.61566351,36.42132011
3344.94,81.08551447,35.27810998
3350.07,80.53768066,34.30844357
3354.98,80.28638407,33.25636833
3359.9,79.96917532,32.19481302
3365.05,79.79632416,31.11229931
3369.98,79.23172053,29.91942162
3374.91,78.3920486,28.9045963
3380.07,78.14404658,27.49166944
3385.02,77.40403897,26.50063557
3389.96,76.94135415,25.22852366
3394.91,75.79954569,24.00651635
3400.09,75.45935399,22.85382845
3405.04,74.62440925,21.67340989
3409.99,73.86788922,20.65546711
3414.94,73.06320697,19.51385651
3420.11,72.21602584,18.29124409
3425.06,71.08980187,17.24690768
3430,70.08887335,16.26230616
3434.93,68.87455355,15.20793243
3440.09,67.48940087,14.18186776
3445.01,66.52326749,13.07360726
3449.93,65.32086565,12.08315874
3455.06,64.08944091,11.30993471
3459.96,62.78454953,10.24946423
3465.08,61.20730896,9.429703267
3469.97,59.63700805,8.664597907
3475.08,57.990681,8.028429911
3479.96,56.0905508,7.312066987
3485.06,54.7298383,6.640160457
3489.94,52.53715226,6.083593601
3495.03,50.97235554,5.592171704
3499.9,48.6653461,5.013838086
3505,46.78063946,4.785958851
3510.1,44.8694826,4.2000243
3514.97,42.68702955,3.941382139
3520.08,40.49386732,3.596668959
3524.96,38.42020595,3.556330797
3530.07,36.18759128,3.22920658
3534.97,33.98030866,3.369057492
3540.09,31.82464338,3.336319157
3545,29.80632616,3.236425591
3549.91,27.64948635,3.434196508
3555.05,25.5070079,3.336584885
3559.97,23.69495539,3.367259741
3564.9,21.51779558,3.750428744
3570.05,19.68433438,3.67956676
3574.98,17.94471286,3.896155828
3579.91,16.39441465,4.152881733
3585.07,14.9985187,4.529924635
3590,13.67989697,4.706096676
3594.93,12.40066339,5.060199374
3600.08,11.29813866,5.520541398
3605.01,10.36308101,5.769318722
3609.93,9.560375445,6.219889114
3615.07,8.352110072,6.300772364
3619.98,7.991609112,6.96647241
3625.1,7.521495667,7.257512586
3630,6.775591019,7.812074401
3635.11,6.759998978,8.142720211
3639.99,6.419000894,8.587625313
3645.09,6.280466138,9.105670072
3649.96,6.153938642,9.465155968
3655.04,6.284454474,9.905891588
3659.91,6.407986523,10.55003853
3664.98,6.279436081,10.87899504
3670.06,6.642522167,11.40048775
3674.91,6.780051045,11.55307921
3679.99,7.223439878,12.12977998
3685.06,7.515451416,12.70087303
3689.92,7.854540319,13.18017994
3695,7.828958861,13.69965471
3700.08,8.212341527,14.33782984
3704.95,8.625324408,14.59615056
3710.04,9.19571795,15.10445587
3714.92,9.426968581,15.63771617
3720.03,10.00499762,16.00589344
3724.92,10.24780848,16.54309455
3730.03,10.5169626,17.06331009
3734.93,10.76670702,17.52363208
3740.06,11.53286406,17.81465299
3744.97,11.32943927,18.52335091
3750.1,12.00383011,18.77489576
3755.01,12.23213275,19.62591906
3759.93,12.88294375,19.60040548
3765.06,13.31236628,20.18780269
3769.98,13.57191352,20.69677413
3775.11,13.98590085,20.80519234
3780.02,14.55506256,21.64687002
3784.92,14.64669378,22.10402283
3790.04,15.71117321,22.39501882
3794.93,16.13204226,22.97948083
3800.04,16.56431507,23.26961828
3804.92,16.90828171,23.53835563
3810.01,17.65689479,24.01676958
3815.1,18.08165858,24.48015415
3819.96,18.78366125,24.62250868
3825.03,19.94736442,25.08750185
3830.1,20.41654061,25.74269638
3834.94,20.81059809,26.14762544
3840,21.66894205,26.0569371
3845.06,22.26946011,26.78638832
3850.11,23.25309447,27.03155514
3854.95,23.90979848,27.36594827
3860,24.82020812,27.76348584
3865.06,25.39865062,27.93929113
3870.11,26.53136814,28.39319457
3874.95,27.45774448,28.81358706
3880.02,27.94266331,28.89763344
3885.09,29.40783238,28.89976343
3889.94,29.85765804,29.16931989
3895.03,31.00998218,29.62656933
3900.11,32.08146803,30.1117982
3904.99,32.56555594,30.34509799
3910.08,33.55054526,30.45331788
3914.97,34.55236976,30.81127905
3920.07,35.63029107,30.96501016
3924.96,36.49999213,31.03553236
3930.08,37.0766601,31.14819445
3934.97,37.99161874,31.3392839
3940.08,38.69936396,31.445083
3944.98,39.55558482,31.66997578
3950.09,40.57315335,31.81384004
3954.98,41.49734129,31.649133
3960.08,42.22558035,31.67467017
3964.96,42.94519408,31.90966443
3970.06,43.85170329,32.00005792
3974.92,44.56511126,31.78693282
3980.01,45.24476113,31.79866867
3985.08,45.83855208,32.06751043
3989.93,46.39491496,31.94813965
3994.99,47.29861158,32.13597711
4000.04,47.92265856,31.78096972

File: studies/volet2/spectra/BS45_R45deg.csv
# Seventeen-layer 50/50 beam splitter, run 260317-035, on double-side polished silicon. Reflectance at 45 degrees in s and p. R_a is the half-sum, which is what an unpolarized measurement returns and what this study inverts; it is rigorously invariant under a symmetric mixing of the two channels.
Wavelength_nm,R_s_pct,R_p_pct,R_a_pct
1000.02,84.63136393,62.59513545,73.61324969
1005.05,83.51658558,62.73835475,73.12747016
1009.96,79.61994176,59.69743198,69.65868687
1014.98,71.60413469,53.42819562,62.51616516
1020,60.22650258,44.69878614,52.46264436
1025.01,51.68597174,36.01067978,43.84832576
1030.03,52.10088153,30.56895068,41.33491611
1035.04,59.59979125,29.66725808,44.63352466
1040.06,66.54016966,31.00517369,48.77267167
1044.96,69.18739617,31.27645365,50.23192491
1049.98,67.61547381,28.86375924,48.23961653
1055.01,62.84782912,24.93297548,43.8904023
1060.04,58.5667704,23.41076799,40.9887692
1064.95,59.67986493,28.10796501,43.89391497
1069.99,66.8296303,38.75441249,52.79202139
1075.02,75.30486969,50.62433846,62.96460408
1080.05,81.43154807,59.94901082,70.69027944
1084.96,84.686698,65.49519108,75.09094454
1089.99,85.99642934,67.99097354,76.99370144
1095.01,85.69189009,67.49175543,76.59182276
1100.02,83.71049306,63.95278436,73.83163871
1105.03,79.24507661,56.67163641,67.95835651
1110.04,70.60174472,44.79544944,57.69859708
1115.04,55.12782277,29.15158526,42.13970402
1120.04,33.46081806,14.29981423,23.88031614
1125.04,14.66039065,7.017648363,10.83901951
1130.05,9.067819953,9.696786774,9.382303364
1135.05,16.41721895,17.73170378,17.07446137
1139.95,26.31556811,24.7393241,25.5274461
1144.96,31.34045476,27.61977578,29.48011527
1149.97,29.33116017,25.36713958,27.34914988
1154.99,21.38647937,18.62023417,20.00335677
1160.01,11.85441645,10.17554525,11.01498085
1165.03,7.655520867,4.759420259,6.207470563
1170.05,14.03813328,6.917770489,10.47795189
1174.95,28.61876172,16.60374163,22.61125167
1179.97,44.90757725,29.97476972,37.44117349
1184.97,57.35245758,41.98444754,49.66845256
1189.98,65.07537162,50.28220897,57.6787903
1194.98,69.12446495,54.89240606,62.00843551
1199.97,70.33905512,56.20313979,63.27109745
1204.96,68.9723476,54.41517946,61.69376353
1209.95,64.69399461,49.35241445,57.02320453
1215.05,56.49514412,40.72626855,48.61070633
1220.04,44.3406578,30.0192295,37.17994365
1225.03,30.50767595,20.16252156,25.33509875
1230.03,22.11785103,15.9157082,19.01677961
1235.03,25.18499934,19.79164554,22.48832244
1240.03,37.74095675,29.67544824,33.70820249
1245.04,51.88305252,40.79365195,46.33835223
1250.05,62.57925886,49.71012241,56.14469064
1255.05,69.37736276,55.52690421,62.45213348
1259.95,72.97,58.42222272,65.69611136
1264.95,74.37078901,58.81756494,66.59417697
1269.95,73.82133819,56.71792445,65.26963132
1274.95,71.30289691,51.98721231,61.64505461
1280.05,66.15864432,44.25250285,55.20557359
1285.04,57.69577211,33.90104069,45.7984064
1290.02,44.88693846,22.01808141,33.45250993
1295,29.11803628,11.53244509,20.32524069
1299.98,15.38295618,6.102668318,10.74281225
1304.95,10.14963265,7.537827318,8.843729984
1310.04,15.76147423,14.49715558,15.12931491
1315.02,27.91044565,23.30448316,25.6074644
1320.01,40.1663476,31.04472484,35.60553622
1324.99,48.99027563,36.32686856,42.65857209
1329.98,53.94135673,38.71954373,46.33045023
1334.97,55.45618159,38.2447685,46.85047504
1339.97,53.83541127,35.03739206,44.43640167
1344.96,48.84449679,29.21619175,39.03034427
1349.96,40.13389258,21.27072957,30.70231107
1354.95,28.02,12.73236029,20.37618014
1360.05,15.2862619,5.946888132,10.61657502
1365.04,7.633941818,3.671842596,5.652892207
1370.01,8.898622612,6.745510453,7.822066532
1374.99,18.83007812,14.16992104,16.49999958
1379.96,33.0310768,23.63017718,28.33062699
1385.04,46.78341855,33.1062247,39.94482163
1390,56.66243386,40.47010317,48.56626851
1394.97,63.28959841,45.66020295,54.47490068
1400.04,67.37709449,48.80812232,58.09260841
1405.01,69.2797874,49.90207942,59.59093341
1409.98,69.43884724,49.11019977,59.27452351
1414.95,67.86520885,46.45177823,57.15849354
1420.04,64.29662772,41.71484543,53.00573657
1425.02,58.38810767,35.16187791,46.77499279
1430,49.48488216,27.02484224,38.2548622
1434.98,37.61991642,18.110163,27.86503971
1439.97,25.03625159,10.24846514,17.64235837
1444.95,16.09998273,5.458480932,10.77923183
1450.03,14.87876101,5.207096127,10.04292857
1455.01,21.77846785,9.250209071,15.51433846
1459.97,33.44721669,16.11874629,24.78298149
1464.99,47.8666361,25.61703385,36.74183497
1470.01,57.20920437,32.71116116,44.96018276
1475.05,63.70643447,38.19777853,50.9521065
1479.99,67.78713529,41.86459365,54.82586447
1484.95,70.14083863,43.88142301,57.01113082
1490.04,71.05666519,44.33053454,57.69359987
1495.04,70.64272201,43.23292816,56.93782508
1500.05,68.96235674,40.66726759,54.81481217
1504.96,65.88102916,36.80331574,51.34217245
1509.98,60.88859396,31.49435996,46.19147696
1515,53.53053488,25.14328437,39.33690963
1520,43.54495001,18.28815128,30.91655064
1524.98,31.39769063,11.89637337,21.647032
1529.95,18.97367074,7.086780966,13.03022585
1535,9.092093122,4.624097187,6.858095155
1540.04,5.238172672,4.938096623,5.088134647
1545.05,8.402480631,7.711747885,8.057114258
1549.95,16.51980156,12.00646102,14.26313129
1554.95,26.53124565,16.97284115,21.7520434
1559.95,35.74289275,21.63930498,28.69109887
1564.97,42.91386289,25.4618197,34.18784129
1570,47.78927277,28.10083027,37.94505152
1575.05,50.54570208,29.46488669,40.00529439
1580.01,51.34660174,29.52162977,40.43411575
1584.99,50.40443606,28.31226648,39.35835127
1589.98,47.70329777,25.92299939,36.81314858
1594.98,43.11995396,22.48643344,32.8031937
1599.99,36.54600549,18.19729507,27.37165028
1604.98,28.17978418,13.42568795,20.80273606
1609.97,18.92354896,8.810292645,13.8669208
1615.05,10.43127654,5.052458254,7.741867399
1619.99,5.147358712,3.014118232,4.080738472
1625.03,4.487351367,2.972678236,3.730014802
1630.04,8.968101198,5.11068003,7.039390614
1635.03,17.03891164,8.982679057,13.01079535
1640.02,26.58720273,13.99051161,20.28885717
1645,35.74755376,19.37657892,27.56206634
1649.98,43.45895362,24.48862288,33.97378825
1654.98,49.42236467,28.9877341,39.20504939
1659.99,53.66020067,32.58790512,43.1240529
1665.03,56.31994034,35.23415451,45.77704743
1669.97,57.57,36.80204864,47.18602432
1675.04,57.57219791,37.37517449,47.4736862
1680.02,56.35899683,36.97688721,46.66794202
1685,53.82909538,35.62500455,44.72704997
1689.98,49.8975264,33.28976188,41.59364414
1694.96,44.44885201,30.04643442,37.24764321
1700.03,37.46115154,25.8828978,31.67202467
1704.98,29.63940778,21.2142831,25.42684544
1710.01,21.65656401,16.10531535,18.88093968
1715.03,15.21490164,11.08109416,13.1479979
1720.02,12.04969277,6.752703738,9.401198254
1724.99,12.9916719,3.647025312,8.319348606
1729.95,17.73505294,2.235464969,9.985258954
1735.03,25.27423583,2.707297073,13.99076645
1739.99,33.59454985,4.903644039,19.24909695
1744.97,41.46926675,8.383001105,24.92613393
1749.96,48.07428143,12.64326964,30.35877554
1754.98,53.1577219,17.05775619,35.10773904
1760.02,56.7537764,21.17771773,38.96574707
1764.96,58.98751246,24.61644103,41.80197674
1770.03,60.05732678,27.36827747,43.71280213
1774.99,59.91333561,29.22736852,44.57035207
1779.95,58.51501089,30.19078928,44.35290009
1785.02,55.64877494,30.2216858,42.93523037
1789.96,51.27110948,29.31209313,40.2916013
1794.99,44.89993367,27.47211106,36.18602236
1800.01,36.4724445,24.74400775,30.60822612
1804.99,26.65429419,21.20963003,23.93196211
1809.96,17.21559399,17.07024928,17.14292163
1815.02,10.89824194,12.57647546,11.7373587
1819.96,10.13099435,8.385009712,9.258002028
1825.01,15.69755214,4.88978538,10.29366876
1829.96,26.35688068,2.909650231,14.63326546
1835.03,39.58178058,2.929611371,21.25569598
1840.01,51.98179303,5.219473032,28.60063303
1845.01,62.08833836,9.489435019,35.78888669
1850.03,69.8699177,15.39777948,42.63384859
1854.95,75.43994748,21.99979065,48.71986906
1860,79.61745102,29.03101359,54.32423231
1864.95,82.5524167,35.44702874,58.99972272
1870,84.68821809,41.4336182,63.06091814
1875.04,86.19789984,46.54762714,66.37276349
1879.96,87.23278934,50.64642724,68.93960829
1884.97,87.89666588,54.03670528,70.96668558
1889.95,88.24061693,56.62026533,72.43044113
1895.02,88.28354934,58.50350538,73.39352736
1899.97,87.99118661,59.69718287,73.84418474
1905,87.35643231,60.26866757,73.81254994
1910.03,86.24868781,60.19386728,73.22127754
1914.95,84.55255946,59.49798845,72.02527396
1919.99,81.94448614,58.11971007,70.0320981
1925.04,78.04616774,56.04104465,67.04360619
1930.01,72.60793569,53.25426727,62.93110148
1934.99,65.44721481,49.69146317,57.56933899
1939.99,57.73895004,45.32593279,51.53244142
1945.01,52.00155934,40.27764397,46.13960165
1950.04,50.34,34.89824516,42.61912258
1954.97,53.34985349,29.86520315,41.60752832
1960,60.47923384,25.87728624,43.17826004
1965.02,69.73894451,23.94699712,46.84297082
1970.02,78.34651543,24.72031264,51.53341404
1975,84.7016404,28.39196851,56.54680445
1979.95,88.96971333,34.46093888,61.7153261
1985,91.80641824,42.14045261,66.97343543
1990.02,93.67535521,50.11159613,71.89347567
1995.03,94.98932901,57.66901088,76.32916994
2000.04,96.09304019,64.75976593,80.42640306
2005.05,96.69856221,70.31672897,83.50764559
2009.96,97.19507744,74.69716543,85.94612143
2015,97.54206002,78.11049679,87.82627841
2019.95,97.78634012,80.87590729,89.33112371
2025.03,98.00603162,83.18460105,90.59531633
2030.02,98.17808633,84.8974441,91.53776521
2035.02,98.28081969,86.29371212,92.2872659
2040.03,98.41403009,87.47740998,92.94572003
2045.04,98.49650362,88.37334479,93.43492421
2050.05,98.53540657,89.06685242,93.8011295
2055.04,98.57481716,89.66376979,94.11929347
2060.01,98.60569748,90.08732092,94.3465092
2064.96,98.60974683,90.38821995,94.49898339
2069.99,98.57994019,90.63866429,94.60930224
2075.01,98.59586247,90.75113956,94.67350101
2080,98.53684639,90.78238324,94.65961481
2084.99,98.46916987,90.72911307,94.59914147
2089.98,98.44030499,90.57259985,94.50645242
2094.97,98.27817844,90.30363704,94.29090774
2099.97,98.1443425,89.94739905,94.04587078
2105,97.96629548,89.45843832,93.7123669
2110.04,97.69799928,88.83851894,93.26825911
2115,97.3667366,88.03350205,92.70011933
2119.97,96.91020529,87.09357995,92.00189262
2124.95,96.22406929,85.8777001,91.05088469
2129.95,95.24690291,84.36144224,89.80417257
2135.04,93.68515778,82.57809937,88.13162858
2140.02,91.20495734,80.248988,85.72697267
2144.98,87.38540901,77.56027707,82.47284304
2150.03,82.70544536,74.34978701,78.52761618
2154.95,78.68983278,70.6,74.64491639
2159.95,76.61927316,66.88968568,71.75447942
2165.04,76.79892413,62.75972996,69.77932704
2170.01,79.30059263,59.50479514,69.40269389
2174.97,83.41196865,57.3533037,70.38263618
2180.05,88.22397545,56.64905433,72.43651489
2185.02,91.87480415,57.72175663,74.79828039
2190.01,94.22350783,60.39714172,77.31032478
2195.02,95.78982739,64.07348728,79.93165733
2199.95,96.71747323,68.12540945,82.42144134
2205,97.38429951,72.50544565,84.94487258
2209.96,97.84029691,76.03446601,86.93738146
2215.03,98.1657677,79.53885712,88.85231241
2220,98.41977036,82.14507261,90.28242148
2224.96,98.58642606,84.47,91.52821303
2230.02,98.74857395,86.34101572,92.54479484
2234.95,98.84715154,87.81,93.32857577
2239.96,98.94430934,89.12965783,94.03698359
2244.95,99.01503543,90.07134102,94.54318822
2250.03,99.08262943,90.96270354,95.02266648
2254.98,99.1495748,91.60733912,95.37845696
2260.03,99.16740262,92.21191228,95.68965745
2264.97,99.23752275,92.69118034,95.96435154
2270.02,99.22671979,93.0747442,96.150732
2274.98,99.26203868,93.4170654,96.33955204
2279.96,99.25484903,93.62862052,96.44173477
2284.96,99.29095199,93.85913687,96.57504443
2289.98,99.30017664,94.00613974,96.65315819
2295.02,99.30981766,94.16096136,96.73538951
2299.96,99.30718476,94.21337609,96.76028043
2305.02,99.31184656,94.28398292,96.79791474
2309.96,99.29817037,94.2843775,96.79127394
2315,99.29306508,94.29280966,96.79293737
2320.02,99.27647973,94.23600856,96.75624415
2325.02,99.25837123,94.1783858,96.71837852
2330,99.26167358,94.0739184,96.66779599
2334.95,99.22073292,93.93611032,96.57842162
2339.99,99.23010666,93.74686922,96.48848794
2345.02,99.14820079,93.53228042,96.3402406
2350.04,99.13332359,93.29549377,96.21440868
2354.96,99.05783363,93.01758204,96.03770784
2360,99.05761665,92.68495732,95.87128699
2364.95,98.93797896,92.30496829,95.62147363
2370.03,98.84354827,91.84073507,95.34214167
2375.02,98.74103351,91.32427342,95.03265347
2380.03,98.6422033,90.75996631,94.70108481
2385.05,98.45856601,90.12929965,94.29393283
2389.97,98.25289189,89.36812264,93.81050726
2395.01,97.99250632,88.61361594,93.30306113
2400.03,97.69267347,87.70490978,92.69879162
2405.03,97.23648279,86.72987272,91.98317776
2410.02,96.78304058,85.6837108,91.23337569
2414.97,96.16808822,84.6345533,90.40132076
2420.02,95.4330727,83.47696333,89.45501801
2425.04,94.62373165,82.41776762,88.52074964
2430.04,93.85758606,81.32055187,87.58906897
2435.04,93.2081818,80.36042412,86.78430296
2440.04,92.85909773,79.56424157,86.21166965
2445.05,92.7854072,78.96522661,85.8753169
2450.01,92.99669464,78.68095872,85.83882668
2455.01,93.41431054,78.52054782,85.96742918
2460,94.02942895,78.62938626,86.3294076
2465,94.70992177,78.92254671,86.81623424
2470.01,95.4424802,79.42303006,87.43275513
2475.03,96.08870451,80.08748906,88.08809679
2480.04,96.64207407,80.85664606,88.74936007
2485.06,97.14483511,81.72747969,89.4361574
2490.09,97.489004,82.62135378,90.05517889
2494.89,97.7682223,83.48658743,90.62740486
2499.92,98.01937626,84.38784838,91.20361232
2504.95,98.24919801,85.18841451,91.71880626
2509.98,98.36583931,85.98646735,92.17615333
2515.01,98.51351168,86.60295874,92.55823521
2520.03,98.61909532,87.27919504,92.94914518
2525.05,98.70882815,87.90944252,93.30913534
2530.07,99.03762289,88.52585393,93.78173841
2535.08,99.14694412,89.01124932,94.07909672
2540.09,99.36113377,89.34489529,94.35301453
2545.09,99.55138924,89.55021064,94.55079994
2550.09,99.31924993,90.35803671,94.83864332
2555.08,99.46506646,90.50922265,94.98714456
2560.06,99.48987846,90.35138335,94.9206309
2565.03,99.32197528,90.74462205,95.03329867
2570.01,99.49195613,91.19073038,95.34134326
2574.97,99.42163028,91.2934592,95.35754474
2579.93,99.73331377,91.46658384,95.59994881
2584.89,99.53923685,91.1267781,95.33300748
2590.07,99.53448304,91.09062725,95.31255514
2595.02,99.60895443,91.19827919,95.40361681
2599.98,99.44412626,91.46667072,95.45539849
2604.93,99.46440636,91.38219745,95.4233019
2610.11,99.61125699,91.21360833,95.41243266
2615.07,99.66609089,91.24185714,95.45397401
2620.03,99.63747324,90.53740815,95.0874407
2625,99.65200748,90.44490836,95.04845792
2629.97,99.54418169,90.1849321,94.8645569
2634.95,99.81451945,90.25414152,95.03433048
2639.93,99.62251522,90.10604815,94.86428168
2644.91,99.57128881,89.80260043,94.68694462
2649.91,99.64340849,89.70426107,94.67383478
2654.9,99.86505735,88.97571766,94.4203875
2659.91,99.53457948,88.94965282,94.24211615
2664.91,99.73143694,88.18939721,93.96041708
2669.93,99.50971915,87.3,93.40485958
2674.94,99.82247387,87.02573807,93.42410597
2679.95,99.50065156,85.87776945,92.6892105
2684.97,99.51097365,85.27562084,92.39329725
2689.99,99.44288491,84.92810062,92.18549277
2695,99.33359152,83.69593537,91.51476344
2700.01,99.29403512,82.31918803,90.80661157
2705.02,99.16793597,81.33512849,90.25153223
2710.03,98.84824772,80.17600075,89.51212424
2715.03,98.76354923,79.19448684,88.97901804
2720.02,98.7925604,77.52940687,88.16098364
2725.01,98.73792918,76.04350963,87.39071941
2730,98.58135483,74.79404183,86.68769833
2734.97,98.21362812,73.39359607,85.8036121
2739.94,98.50056786,71.91273418,85.20665102
2744.91,98.52756364,70.0603302,84.29394692
2750.09,98.34075652,68.06608749,83.20342201
2755.04,98.10765421,66.40559781,82.25662601
2759.99,97.89332009,64.53618467,81.21475238
2764.93,97.88285319,62.53054145,80.20669732
2770.1,97.76862946,60.4050645,79.08684698
2775.04,97.72443467,58.46294096,78.09368782
2779.98,97.42216001,56.90262097,77.16239049
2784.92,97.08729696,54.79945589,75.94337642
2790.09,96.93541282,52.73065679,74.8330348
2795.03,96.70986785,51.01869913,73.86428349
2799.98,96.4340527,49.42477886,72.92941578
2804.93,96.26112932,48.05501512,72.15807222
2810.11,95.59327649,46.46879994,71.03103821
2815.07,95.1622145,45.50542829,70.33382139
2820.03,94.62176697,44.50836083,69.5650639
2825,94.04336201,43.72050272,68.88193237
2829.98,93.45162485,43.07543093,68.26352789
2834.96,92.71294505,42.65902812,67.68598658
2839.95,91.76130344,42.6673882,67.21434582
2844.94,90.96123133,42.3651228,66.66317706
2849.94,89.55625242,42.61050713,66.08337977
2854.94,88.46139821,43.0072315,65.73431486
2859.94,86.88487013,42.8148625,64.84986631
2864.94,85.27877218,43.52429027,64.40153123
2869.94,83.44306108,43.62530889,63.53418498
2874.94,81.26396944,44.4,62.83198472
2879.94,78.98237851,44.67423938,61.82830895
2884.94,76.64113393,45.00521579,60.82317486
2889.93,73.89124806,45.50563504,59.69844155
2894.91,71.19231127,46.08682919,58.63957023
2899.89,68.39478353,46.43901518,57.41689935
2905.1,65.52353165,46.88698276,56.20525721
2910.06,62.84738526,47.42661777,55.13700152
2915.03,60.42961778,47.78143353,54.10552565
2919.98,58.25910667,47.99359261,53.12634964
2924.93,56.16926298,48.32527978,52.24727138
2930.1,54.54991542,48.5351916,51.54255351
2935.04,53.19737515,48.6781086,50.93774187
2939.97,52.12944378,48.96126792,50.54535585
2944.9,51.20365169,48.83060518,50.01712843
2950.05,50.6974168,49.21410309,49.95575994
2954.98,49.98065286,49.36611743,49.67338515
2959.9,49.83078538,49.52097477,49.67588008
2965.05,49.66171421,49.4193947,49.54055446
2969.98,49.71942991,49.47821296,49.59882144
2974.9,49.46378875,49.37856823,49.42117849
2980.06,49.43895724,49.46984131,49.45439927
2984.99,49.34896747,49.37587895,49.36242321
2989.93,49.34812444,49.57319352,49.46065898
2995.1,49.20693479,49.03949555,49.12321517
3000.05,49.15736562,49.36388429,49.26062496
3005.01,49.03502045,49.17849557,49.10675801
3009.97,48.94142237,49.27827557,49.10984897
3014.94,48.89362647,49.36659469,49.13011058
3019.91,48.76943098,49.20898368,48.98920733
3025.11,48.79511635,49.39209732,49.09360683
3030.09,48.89490457,49.18922848,49.04206653
3035.07,48.89103665,49.42056062,49.15579863
3040.06,49.085401,49.58277504,49.33408802
3045.04,49.44414077,49.46416844,49.4541546
3050.03,49.79814809,49.68709594,49.74262201
3055.01,50.34376362,49.51542925,49.92959644
3060,50.97924704,49.65760368,50.31842536
3064.98,51.51506141,49.78605213,50.65055677
3069.95,52.56083478,49.81700222,51.1889185
3074.92,53.56580721,50.21687307,51.89134014
3079.89,54.53568562,50.06011647,52.29790104
3085.07,55.68276342,50.33695539,53.00985941
3090.03,56.79830427,50.76369669,53.78100048
3094.97,58.13345974,50.68122374,54.40734174
3099.92,59.4881963,50.91162906,55.19991268
3105.07,60.94021837,50.89144592,55.91583214
3110,62.39809432,51.35410875,56.87610153
3114.92,63.74241922,51.49705167,57.61973544
3120.07,65.03,51.87048891,58.45024445
3124.98,66.44665597,51.66046852,59.05356225
3130.11,67.73389005,52.12081268,59.92735137
3135.02,68.92832013,52.03810521,60.48321267
3139.93,70.26879813,52.42033628,61.34456721
3145.06,71.44303164,52.45575524,61.94939344
3149.97,72.53666383,52.51682131,62.52674257
3155.11,73.46399209,52.59589078,63.02994143
3160.02,74.5178165,52.63236088,63.57508869
3164.94,75.13760286,52.50142154,63.8195122
3170.09,76.03701391,52.66190129,64.3494576
3175.01,76.86593321,52.73966902,64.80280111
3179.95,77.79977118,52.71165611,65.25571364
3185.11,78.42421273,52.68824806,65.55623039
3190.06,78.90883968,52.5380903,65.72346499
3195.01,79.65944344,52.52204918,66.09074631
3199.96,80.1513838,52.39629882,66.27384131
3204.92,80.41112533,52.32962865,66.37037699
3210.11,80.94531758,52.14544797,66.54538277
3215.08,81.33878771,51.96,66.64939386
3220.05,81.77991587,51.78987263,66.78489425
3225.02,82.02821035,51.67806671,66.85313853
3229.98,82.3015891,51.29700946,66.79929928
3234.95,82.55235085,50.96164105,66.75699595
3239.92,83.10047762,50.61950779,66.8599927
3245.11,83.38959322,50.11755017,66.75357169
3250.07,83.23424393,49.79674861,66.51549627
3255.02,83.33036258,49.54404601,66.43720429
3259.97,83.90310714,49.14311226,66.5231097
3264.91,83.72966768,48.39395514,66.06181141
3270.07,83.90714412,48.21418096,66.06066254
3275,83.82999206,47.31415783,65.57207494
3279.92,84.21476493,46.81983596,65.51730044
3285.06,83.75240603,46.03239988,64.89240295
3289.97,83.68431787,45.37701581,64.53066684
3295.1,83.98171533,44.73375384,64.35773458
3300,83.63496348,44.01888785,63.82692566
3304.9,83.7746457,42.9754151,63.3750304
3310.01,83.23056739,42.27449821,62.7525328
3314.91,83.37960667,41.58753191,62.48356929
3320.02,83.16913955,40.70770139,61.93842047
3324.91,82.87550429,39.60503813,61.24027121
3330.02,82.62871481,39.00334634,60.81603058
3334.92,82.40186554,37.95233282,60.17709918
3340.04,82.42135897,36.77883827,59.60009862
3344.94,81.89119731,35.6224933,58.75684531
3350.07,81.33762422,34.64705397,57.99233909
3354.98,81.08624139,33.57890817,57.33257478
3359.9,80.76472128,32.51547512,56.6400982
3365.05,80.59084998,31.4197976,56.00532379
3369.98,80.01323479,30.21225325,55.11274402
3374.91,79.16921467,29.18592326,54.17756896
3380.07,78.92362668,27.76461923,53.34412295
3385.02,78.17104605,26.75613958,52.46359281
3389.96,77.70208502,25.47770766,51.58989634
3394.91,76.54679492,24.24412926,50.39546209
3400.09,76.21148167,23.07335637,49.64241902
3405.04,75.36380661,21.88498864,48.62439763
3409.99,74.60103484,20.85290565,47.72697025
3414.94,73.78462594,19.70007813,46.74235203
3420.11,72.93398967,18.46859897,45.70129432
3425.06,71.79021475,17.41731953,44.60376714
3430,70.78580509,16.42010472,43.6029549
3434.93,69.55762025,15.3568776,42.45724892
3440.09,68.16300988,14.3209058,41.24195784
3445.01,67.18058326,13.19840928,40.18949627
3449.93,65.96363691,12.19394521,39.07879106
3455.06,64.72680255,11.41407604,38.0704393
3459.96,63.40217029,10.34608163,36.87412596
3465.08,61.81338413,9.515776386,35.66458026
3469.97,60.23126656,8.750529293,34.49089793
3475.08,58.56267537,8.104679286,33.33367733
3479.96,56.64338939,7.378604727,32.01099706
3485.06,55.27282212,6.701882328,30.98735222
3489.94,53.0587284,6.138816074,29.59877224
3495.03,51.4759383,5.640376134,28.55815721
3499.9,49.14432708,5.062986345,27.10365671
3505,47.24541267,4.83127063,26.03834165
3510.1,45.30924007,4.236981136,24.7731106
3514.97,43.10978892,3.972248004,23.54101846
3520.08,40.89557464,3.62320969,22.25939216
3524.96,38.80355853,3.582984285,21.19327141
3530.07,36.54867627,3.256397599,19.90253694
3534.97,34.31680174,3.395192494,18.85599712
3540.09,32.13784028,3.369033889,17.75343709
3545,30.09905608,3.262377213,16.68071665
3549.91,27.91906512,3.458862247,15.68896368
3555.05,25.75689018,3.364517599,14.56070389
3559.97,23.92889719,3.399868009,13.6643826
3564.9,21.73047747,3.778517012,12.75449724
3570.05,19.87744312,3.710087891,11.7937655
3574.98,18.11772463,3.934301393,11.02601301
3579.91,16.55425755,4.191008716,10.37263313
3585.07,15.14414,4.574893088,9.859516547
3590,13.81378561,4.743760566,9.278773087
3594.93,12.51614496,5.110365493,8.813255225
3600.08,11.40744931,5.572412895,8.4899311
3605.01,10.45654079,5.825146259,8.140843523
3609.93,9.648467748,6.276676602,7.962572175
3615.07,8.428020401,6.355486009,7.391753205
3619.98,8.065691023,7.029626758,7.54765889
3625.1,7.587162542,7.322938552,7.455050547
3630,6.841963824,7.882504314,7.362234069
3635.11,6.822769811,8.221198294,7.521984052
3639.99,6.475275471,8.669341773,7.572308622
3645.09,6.342258401,9.191261562,7.766759982
3649.96,6.206724462,9.555076926,7.880900694
3655.04,6.342425551,10.00322871,8.172827128
3659.91,6.468079618,10.65185367,8.559966645
3664.98,6.33555341,10.98323547,8.659394439
3670.06,6.708655935,11.50487575,9.106765843
3674.91,6.838445917,11.66432212,9.251384021
3679.99,7.290418935,12.2480362,9.769227569
3685.06,7.590101714,12.82109643,10.20559907
3689.92,7.93196763,13.31097762,10.62147262
3695,7.903385799,13.83193872,10.86766226
3700.08,8.286702722,14.48065503,11.38367888
3704.95,8.709207958,14.74064469,11.72492632
3710.04,9.282912662,15.2541854,12.26854903
3714.92,9.520868918,15.78776818,12.65431855
3720.03,10.10007812,16.16396958,13.13202385
3724.92,10.34692003,16.70328532,13.52510268
3730.03,10.61434327,17.22730489,13.92082408
3734.93,10.86419686,17.69388519,14.27904102
3740.06,11.64266094,17.98654095,14.81460094
3744.97,11.44172842,18.70375371,15.07274107
3750.1,12.1230828,18.96169199,15.5423874
3755.01,12.34946919,19.81336226,16.08141573
3759.93,13.00443486,19.79456347,16.39949916
3765.06,13.43871108,20.3844962,16.91160364
3769.98,13.70257671,20.89495076,17.29876373
3775.11,14.11921986,21.00328215,17.561251
3780.02,14.69522092,21.85492996,18.27507544
3784.92,14.79279834,22.31476169,18.55378001
3790.04,15.86337866,22.61675809,19.24006838
3794.93,16.29176619,23.20887819,19.75032219
3800.04,16.72961791,23.49388659,20.11175225
3804.92,17.07618738,23.76829034,20.42223886
3810.01,17.83102795,24.25627827,21.04365311
3815.1,18.2586191,24.71742866,21.48802388
3819.96,18.96902028,24.86515012,21.9170852
3825.03,20.14210782,25.33300888,22.73755835
3830.1,20.61742439,25.99906634,23.30824537
3834.94,21.01225098,26.40672068,23.70948583
3840,21.87884843,26.315084,24.09696622
3845.06,22.48992443,27.04527919,24.76760181
3850.11,23.47891225,27.29759932,25.38825579
3854.95,24.14344081,27.62926337,25.88635209
3860,25.05954283,28.03634892,26.54794587
3865.06,25.64738389,28.21281436,26.93009913
3870.11,26.7863336,28.67423683,27.73028522
3874.95,27.73138843,29.09406355,28.41272599
3880.02,28.21308689,29.18369375,28.69839032
3885.09,29.70063351,29.18579505,29.44321428
3889.94,30.15186469,29.45528243,29.80357356
3895.03,31.30979679,29.91532412,30.61256046
3900.11,32.39505293,30.4092226,31.40213776
3904.99,32.88117151,30.64807981,31.76462566
3910.08,33.87969316,30.74905367,32.31437341
3914.97,34.89377896,31.11500599,33.00439248
3920.07,35.98075026,31.26807429,33.62441227
3924.96,36.86248934,31.34013828,34.10131381
3930.08,37.43773426,31.45039354,34.4440639
3934.97,38.36691427,31.64295102,35.00493265
3940.08,39.08222108,31.75165779,35.41693943
3944.98,39.94925895,31.98422262,35.96674078
3950.09,40.97024529,32.12355518,36.54690024
3954.98,41.90945564,31.95703785,36.93324674
3960.08,42.64566722,31.98445258,37.3150599
3964.96,43.3673072,32.22161482,37.79446101
3970.06,44.28333641,32.31803587,38.30068614
3974.92,45.00709101,32.10091226,38.55400163
3980.01,45.69663648,32.11086337,38.90374992
3985.08,46.29222248,32.38430679,39.33826464
3989.93,46.85,32.26565493,39.55782746
3994.99,47.76508556,32.45369218,40.10938887
4000.04,48.39919472,32.09632865,40.24776169
